Repository: Elliotdeflor/Elliots-Archive

# Elliot's Archive

**elliotdeflor / archive**

---

This repository is a living archive of everything I have built, written, and thought about, there is no common thread here.

---

## What you will find here

| Area | Contents |
|---|---|
| **Engineering** | Thesis work, technical models, computational research |
| **Creativity** | Writing, Painting, Music |
| **Design & Thinking** | Personal Design Projects|

---

*Updated continuously. Explore and Enjoy.*

File: Engineering/Projects/AlloyGenie/cep-tables/mat-data.csv
composition,phase,density,hv,yield_strength,young_modulus
CoFeNi,FCC,8.5,125,204,207
CoFeNi,FCC,8.5,125,209,207
CoFeNi,FCC,8.5,125.155632,211,207
CoFeNiSi0.25,FCC,7.7,149,196,194
CoFeNiSi0.5,FCC + Im,7.1,287,476,192.9016266
CoFeNiSi0.75,FCC + Im,6.6,570,1301,179.4013977
Al0.25CoFeNi,FCC,7.9,138,158,196
Al0.5CoFeNi,FCC + BCC,7.4,212,346,187
Al0.75CoFeNi,FCC + BCC,7,385,794,179
CoCrFeNi,FCC,8.2,114.4692154,148,225
CoCrFeNi,FCC,8.2,116,226.3311429,225
CoCrFeNi,FCC,8.2,113,226.3311429,225
CoCrFeMo0.5Ni,FCC + Im,8.5,210,468.9357143,236.0866699
CoCrFeNb0.103Ni,FCC + Im,8.2,122.8106155,318,218.678772
CoCrFeNb0.155Ni,FCC + Im,8.2,121.9775467,322,218.678772
CoCrFeNb0.206Ni,FCC + Im,8.2,121.1543732,403,219.8898926
CoCrFeNb0.309Ni,FCC + Im,8.2,158.1989594,479,216.2476959
CoCrFeNb0.412Ni,FCC + Im,8.2,192.4391174,638,216.8989105
CoCrFeNiTi,FCC,7.2,357.9942017,998.6272381,135
Co1.5CrFeNi1.5Ti0.5,FCC,7.8,509,737.9399524,211
Co1.5CrFeNi1.5Ti,FCC + Im,7.4,654,1328.941119,161.9886627
Al0.25CoCrFeNi,FCC,7.7,110,279.2719048,216
Al0.25CoCrFeNi,FCC,7.7,113,279.2719048,216
Al0.375CoCrFeNi,FCC,7.5,131,295.9103333,211
Al0.375CoCrFeNi,FCC,7.5,196,331.6547143,211
Al0.5CoCrFeNi,FCC + BCC,7.3,159,435.5542857,208
Al0.5CoCrFeNi,FCC + BCC,7.3,209,462.9312857,208
Al0.7Co0.3CrFeNi,FCC + BCC + B2,6.8,624,2033,193.2765808
Al0.75CoCrFeNi,FCC + BCC,7,388,1153.287667,200
Al0.75CoCrFeNi,FCC + BCC,7,280,837.0293333,200
Al0.875CoCrFeNi,FCC + BCC,6.9,439.1669006,1280.317143,197
Al0.875CoCrFeNi,BCC,6.9,538,1483.240543,197
Al0.875CoCrFeNi,FCC + BCC,6.9,361,1168.609333,197
AlCoCrFeNi,BCC,6.7,484,1222.211357,194
AlCoCrFeNi,FCC + BCC,6.7,433,1252.109929,194
AlCoCrFeNi,BCC,6.7,395,1248.660405,194
AlCoCrFeNi,BCC,6.7,501.7466431,1251,194
AlCoCrFeNi,BCC,6.7,501.7466431,1051,194
AlCoCrFeNi,BCC,6.7,501.7466431,1110,194
AlCoCrFeNi,BCC,6.7,501.7466431,1138,125
AlCoCrFeNi,BCC,6.7,501.7466431,1138,125
AlCoCrFeNi,BCC,6.7,501.7466431,1051,194
AlCoCrFeNi,BCC,6.7,520,1373,194
Al1.25CoCrFeNi,BCC,6.5,487,1431.427338,188
Al1.25CoCrFeNi,BCC,6.5,499,1431.427338,188
Al1.5CoCrFeNi,BCC,6.2,484,1528.973762,183
Al1.5CoCrFeNi,BCC,6.2,517,1517.491619,183
Al1.5CoCrFeNi,BCC,6.2,402,1492.114429,183
Al2CoCrFeNi,BCC,5.9,509,1459.66739,173
Al2CoCrFeNi,BCC,5.9,512,1459.75739,173
Al2CoCrFeNi,BCC,5.9,432,1480.3062,173
Al2.5CoCrFeNi,BCC,5.6,487,1456.411571,165
Al3CoCrFeNi,BCC,5.3,506,1253.993857,158
AlC0.1CoCrFeNi,BCC + Im,6.7,496.1370544,957,213
AlC0.2CoCrFeNi,BCC + Im,6.8,386.1354675,906,151
AlC0.3CoCrFeNi,BCC + Im,6.8,383.4673767,867,137
AlC0.4CoCrFeNi,BCC + Im,6.8,384.0801697,1056,156
AlC0.5CoCrFeNi,BCC + Im,6.8,440.7278137,1060,181
AlCCoCrFeNi,BCC + Im,6.9,502.6323853,1251,75
AlC1.5CoCrFeNi,BCC + Im,7,605.6977539,1255,73
Al0.5CoCrFeMo0.5Ni,FCC + Im,7.7,425,1405.445981,218.6768799
AlCo0.5CrFeMo0.5Ni,BCC + Im,7,801,2007.951405,206.1083069
AlCoCrFe0.5Mo0.5Ni,BCC + Im,7,755,1986.2763,198.1222382
AlCoCrFe0.6Mo0.5Ni,BCC + Im,7.1,754,2154.789905,202.4426117
AlCoCrFeMo0.1Ni,BCC,6.8,492.8979797,1804,196
AlCoCrFeMo0.2Ni,BCC + Im,6.9,385.1513672,2456,195.1611481
AlCoCrFeMo0.3Ni,BCC + Im,7,457.0774841,2649,190.9089813
AlCoCrFeMo0.4Ni,BCC + Im,7,457.6902771,2670,193.2542877
AlCoCrFeMo0.5Ni0.5,BCC + Im,7,708,1978.586543,199.8761292
AlCoCrFeMo0.5Ni,BCC + Im,7.1,755.3961792,2757,206.6568909
AlCoCrFeMo0.5Ni,BCC + Im,7.1,796,2256.713657,206.6568909
AlCoCrFeMo0.5Ni,BCC + Im,7.1,715,2225.124257,206.6568909
AlCoCrFeMo0.5Ni,BCC + Im,7.1,730,2228.263657,206.6568909
AlCoCrFeMo0.5Ni1.5,FCC + BCC + Im,7.2,586,1987.102933,194.4347076
AlCoCrFeMo0.5Ni2,FCC + BCC + Im,7.4,395,1884.58841,200.3683167
AlCo1.5CrFeMo0.5Ni,BCC + Im,7.2,741,2044.073895,193.2948914
AlCo2CrFeMo0.5Ni,FCC + BCC + Im,7.3,586,1657.029552,203.9708099
AlCoCrFe1.5Mo0.5Ni,BCC + Im,7.2,635,2163.408148,194.9677124
AlCoCrFe2Mo0.5Ni,BCC + Im,7.2,639,2017.881148,200.5235443
Al1.5CoCrFeMo0.5Ni,BCC + Im,6.6,655,1977.072705,183.6950226
Al2CoCrFeMo0.5Ni,BCC,6.3,605,1928.2348,185
AlCoCrFeNb0.1Ni,BCC,6.8,569,1641,192
AlCoCrFeNb0.25Ni,BCC + Im,6.8,668,1959,183.9467773
AlCoCrFeNb0.5Ni,BCC + Im,7,747,2473,189.2804718
AlCoCrFeNb0.75Ni,BCC + Im,7,663.0244141,1990.262957,189.7493744
AlCoCrFeNiSi0.2,BCC,6.5,400.1622925,1265,188
AlCoCrFeNiSi0.4,BCC,6.2,376.9556274,1481,183
AlCoCrFeNiSi0.6,BCC,6,407.0686035,1834,178
AlCoCrFeNiSi0.8,BCC + Im,5.8,533.2435913,2179,173.4474335
AlCoCrFeNiSi,BCC,5.7,591.1421509,1110,169
AlCoCrFeNiSi,BCC + Im,5.7,591.1421509,2411,168.9850311
Al0.2Co1.5CrFeNi1.5Ti0.5,FCC,7.6,487,809.2477619,206
Al0.2Co1.5CrFeNi1.5Ti,FCC + Im,7.2,717,1428.271319,156.2256775
Al0.5CoCrFeNiTi,BCC + Im,6.6,273.111145,1233.246333,107
AlCoCrFeNiTi0.5,FCC,6.4,178,2040,72
AlCoCrFeNiTi0.5,BCC,6.4,178,2260,178
AlCoCrFeNiTi,BCC,6.2,614.5859985,1860,90
AlCoCrFeNiTi,BCC + Im,6.2,614.5859985,1755.77844,148
AlCoCrFeNiTi1.5,BCC + Im,6.1,714.0623779,2220,160
Al1.5CoCrFeNiTi,BCC,5.9,598.003418,1559.600786,133
Al2CoCrFeNiTi,BCC,5.6,643,1457.921786,94
AlCoCrFeNiTiVZr,,6.3,780,1805.879867,149.3604736
CoCrFeMnNi,FCC,8,176,208,219
CoCrFeMnNi,FCC,8,144,230,219
CoCrFeMnNiV0.25,FCC,7.9,151,200,215
CoCrFeMnNiV0.5,FCC,7.8,186,620,211
CoCrFeMnNiV0.75,FCC + Im,7.7,342,740,204.9160919
CoCrFeMnNiV1.0,FCC + Im,7.7,650,1660,200.0586853
Al0.10CoCrFeMnNi,FCC,7.9,180,284.5545238,216
Al0.20CoCrFeMnNi,FCC,7.7,171,220,214
Al0.38CoCrFeMnNi,FCC,7.5,182,244,209
Al0.43CoCrFeMnNi,FCC + BCC,7.4,183,285,208
Al0.49CoCrFeMnNi,FCC + BCC,7.4,220,331,206
Al0.56CoCrFeMnNi,FCC + BCC,7.3,278,526,204
Al0.62CoCrFeMnNi,FCC + BCC,7.2,405,833,203
Al0.68CoCrFeMnNi,FCC + BCC,7.2,486,1225.258333,202
Al0.75CoCrFeMnNi,FCC + BCC,7.1,530,1414.867524,200
Al0.81CoCrFeMnNi,FCC + BCC,7,539,1417.630143,199
Al0.88CoCrFeMnNi,FCC + BCC,7,533,1502.308476,197
Al0.95CoCrFeMnNi,FCC + BCC,6.9,535,1496.44681,196
Al1.25CoCrFeMnNi,BCC,6.6,539,1533.683286,190
CoCrNi,FCC,8.3,404.6134033,300,229
CoMnNi,FCC,8.4,338.5727539,231,202
FeMnNi,FCC,8.1,202.4048615,221,203
CoCrFeNi,FCC,8.2,114.4692154,274,225
CoCrMnNi,FCC,8.1,480.3141785,282,222
CoFeMnNi,FCC,8.2,124.33461,170,205
Al0.5CrFe1.5MnNi0.5,BCC,7,396,1034.311962,206
Al0.3CrFe1.5MnNi0.5,FCC + BCC,7.2,297,764.309381,213
AlCoCrFeMo0.5,BCC + Im,6.8,857,1850.78001,204.3236542
AlCrFeNi,BCC,6.3,472,1406,190
AlCrFeNiMo0.2,BCC,6.5,549,1487,197
AlCrFeNiMo0.5,BCC,6.8,622,1749,205
AlCrFeNiMo0.8,BCC + Im,7,854,1513,209.2340546
AlCrFeNiMo,BCC + Im,7.2,905,1861.696695,207.8609009
CoCrCuFe,FCC,8.2,134,593.6740952,206
Al0.3CoCrCuFe,FCC,7.7,180,666.159,194
Al0.5CoCrCuFe,FCC,7.4,207,654.8828571,187
Al0.8CoCrCuFe,FCC + BCC,7,271,961.4755714,177
AlCoCrCuFe,FCC + BCC,6.8,407,1074.840143,172
Al1.3CoCrCuFe,FCC + BCC,6.5,476,1159.74981,165
Al1.5CoCrCuFe,FCC + BCC,6.3,510,1195.134143,167
Al1.8CoCrCuFe,FCC + BCC,6,557,1330.063762,155
Al2.0CoCrCuFe,FCC + BCC,5.9,567,1374.84,152
Al2.3CoCrCuFe,FCC + BCC,5.7,603,1336.570429,147
Al2.5CoCrCuFe,FCC + BCC,5.6,624,1375.803762,144
Al2.8CoCrCuFe,BCC,5.5,657,1319.905095,140
Al3.0CoCrCuFe,BCC,5.4,644,1301.738429,138
CoCrCu0.5FeNi,FCC,8.3,172,326.8207143,214
CoCrCuFeNi,FCC,8.3,132,230,56
CoCrCuFeNi,FCC,8.3,286,230,56
CoCrCuFeNi,FCC,8.3,286,432.8306667,206
CoCrCuFeNiTi0.5,FCC,7.8,484.7752686,700,93
CoCrCuFeNiTi0.5,FCC,7.8,484.7752686,700,99
CoCrCuFeNiTi0.8,FCC + Im,7.6,404.7401733,1042,128
CoCrCuFeNiTi,FCC,7.4,620.0307007,1272,77
Al0.25CoCrCu0.5FeNiTi0.5,FCC,7.4,376.6418152,1345.146,198
Al0.25CoCrCu0.75FeNiTi0.5,FCC,7.5,471.6981201,750,103
Al0.3CoCrCuFeNi,FCC,7.9,180,563.7790952,198
Al0.5CoCrCuFeNi,FCC,7.6,210,388,193
Al0.5CoCrCuFeNi,,7.6,300,914.6613333,193
Al0.5CoCrCuFeNi,FCC,7.6,225,761.8497619,193
Al0.5CoCrCuFeNi,FCC,7.6,215,761.8497619,193
Al0.8CoCrCuFeNi,FCC + BCC,7.3,270,1058.540619,187
Al0.8CoCrCuFeNi,FCC,7.3,270,1058.540619,187
AlCoCrCuFeNi,FCC + BCC,7.1,406,950,183
AlCoCrCuFeNi,FCC + BCC,7.1,472,1202.881714,184
AlCoCrCuFeNi,FCC + BCC,7.1,438.6992493,1303,183
AlCoCrCuFeMnNi,FCC + BCC + Im,7.1,591.2306519,1005,177.6122894
AlCoCrCuFeNiTi,FCC + BCC,6.6,676.2232666,1234,174
AlCoCrCuFeNiV,FCC + BCC,6.9,595.5441895,1469,175
Al1.3CoCrCuFeNi,FCC + BCC,6.8,470,1171.97919,178
Al1.5CoCrCuFeNi,FCC + BCC,6.6,506,1154.028286,133
Al1.8CoCrCuFeNi,FCC + BCC,6.4,650,1538.292419,170
Al2CoCrCuFeNi,FCC + BCC,6.3,560,1620,167
Al2.3CoCrCuFeNi,FCC + BCC,6.1,600,1501.056619,163
Al2.5CoCrCuFeNi,FCC + BCC,6,620,1523.895857,161
Al2.8CoCrCuFeNi,BCC,5.8,650,1453.63419,157
Al3CoCrCuFeNi,BCC,5.7,640,1356.722524,153
Al0.5B0.2CoCrCuFeNi,,7.7,415,1120.005333,196.1594543
Al0.5B0.6CoCrCuFeNi,,7.7,505,1220.622905,194.6902466
Al0.5BCoCrCuFeNi,,7.8,736,1697.1315,192.7452545
Al0.5CoCrCu0.5FeNiTi0.5,FCC + BCC,7.1,266.6950989,1580,161
Al0.5CoCrCuFeNiTi0.2,FCC,7.5,272,955.9594286,191
Al0.5CoCrCuFeNiTi0.4,FCC,7.3,321,1204.766095,188
Al0.5CoCrCuFeNiTi0.6,FCC + BCC,7.2,458,1243.356857,186
Al0.5CoCrCuFeNiTi0.8,FCC + BCC,7.1,590,1294.483857,184
Al0.5CoCrCuFeNiTi,FCC + BCC + Im,7,636,1396.79025,149.0249176
Al0.5CoCrCuFeNiTi1.2,FCC + BCC + Im,6.9,646,1419.457917,149.3191071
Al0.5CoCrCuFeNiTi1.4,FCC + BCC + Im,6.8,664,1449.521583,148.6602783
Al0.5CoCrCuFeNiTi1.6,FCC + BCC + Im,6.7,657,1461.321583,150.4658203
Al0.5CoCrCuFeNiTi1.8,FCC + BCC + Im,6.6,667,1519.751883,159.7582703
Al0.5CoCrCuFeNiTi2,FCC + BCC + Im,6.5,696,1670.237417,159.798645
Al0.5CoCrCuFeNiV0.2,FCC,7.6,204,768.8197619,191
Al0.5CoCrCuFeNiV0.4,FCC + BCC,7.5,231,910.7387143,189
Al0.5CoCrCuFeNiV0.6,FCC + BCC + Im,7.5,328,1045.488619,189.2529602
Al0.5CoCrCuFeNiV0.8,FCC + BCC + Im,7.4,447,1267.60719,187.4573364
Al0.5CoCrCuFeNiV1.0,FCC + BCC + Im,7.4,639,1481.865943,187.3480377
Al0.5CoCrCuFeNiV1.2,BCC,7.3,579,1322.413238,182
Al0.5CoCrCuFeNiV1.4,BCC,7.3,577,1283.652905,180
Al0.5CoCrCuFeNiV1.6,BCC,7.2,594,1261.724571,179
Al0.5CoCrCuFeNiV1.8,BCC,7.2,597,1264.531238,177
Al0.5CoCrCuFeNiV2.0,BCC,7.2,587,1291.763238,176
Al0.75CoCrCu0.25FeNiTi0.5,FCC + BCC,6.8,258.4519043,1900,164
AlCoCrCuNiTi,BCC,6.4,509.3015442,1187.511238,36
AlCoCrCuNiTiY0.5,Im,6.1,661.708252,1465.024095,36
AlCoCrCuNiTiY0.8,Im,5.9,696.4503784,1592.378771,38
AlCoCrCuNiTiY,Im,5.8,700.0170898,1592.378771,37
AlCoFeNi,BCC,6.6,456,964,173
AlCoFeNiTiVZr,BCC,6.2,790,1790.208533,143
CoCuFeNi,FCC,8.6,135.1140442,285.3508333,188
CoCuFeNiSn0.02,FCC,8.6,142.1109924,286.6141667,187
CoCuFeNiSn0.04,FCC + Im,8.6,142.1109924,286.6141667,184.249939
CoCuFeNiSn0.05,FCC + Im,8.6,142.1109924,286.6141667,184.249939
CoCuFeNiSn0.07,FCC + Im,8.6,142.1109924,300.1142619,184.249939
CoCuFeNiSn0.1,FCC + Im,8.6,154.410675,300.1142619,184.249939
CoCuFeNiSn0.2,FCC + Im,8.5,160.7820282,307.0809286,181.3067017
CoCuFeNiSn0.5,FCC + Im,8.3,212.9121399,366.6613571,134.1499023
AlCoCuFeNi,FCC + BCC,7,536,1132.128381,164
AlCoCuFeNbNi,Im,7.4,578,1349.141381,180.7690735
AlCoCuFeNiSi,FCC + BCC,5.9,682,1605.195667,145
AlCoCuFeNiTi,FCC + BCC,6.5,626,1454.34506,156
AlCoCuFeNiZr,FCC + BCC + Im,6.9,472,1199.742048,179.4776001
CoCuFeMnNi,FCC,8.4,208,312.1544524,190
CoCuFeMnNiSn0.03,FCC,8.4,192,314.8630238,171.0553436
CoCuFeMnNiSn0.05,FCC + Im,8.4,205,347.7813571,171.0553436
CoCuFeMnNiSn0.08,FCC + Im,8.3,219,350.8763571,130.3370972
CoCuFeMnNiSn0.10,FCC + Im,8.3,253,502.5005952,130.3370972
CoCuFeMnNiSn0.20,FCC + Im,8.3,319,493.1861667,130.3733521
CrCuFeMnNi,FCC + BCC,8.1,296,494.0066667,204
CrCuFeMoNi,FCC,8.7,263,917.1560286,230
AlCrCuFeNi0.6,FCC + BCC,6.6,496,1130.89519,176
AlCrCuFeNi0.8,FCC + BCC,6.7,486,1108.88619,177
AlCrCuFeNi,FCC + BCC,6.8,495,1032.961429,178
AlCrCuFeNi1.2,FCC + BCC,6.8,407,957.2727619,179
AlCrCuFeNi1.4,FCC + BCC,6.9,367,986.831381,180
AlCrCuFeNi2,FCC + BCC,7.1,393.3306885,990.4059524,182
AlCrCuFeNiTi,BCC + Im,6.3,543.6456299,1485.775381,88.80135345
Al0.2CrCuFeNi2,FCC,8,251.4607086,501.180619,199
Al0.4CrCuFeNi2,FCC,7.8,243.085022,570.1612857,194
Al0.6CrCuFeNi2,FCC,7.5,310.3900146,704.117619,190
Al0.8CrCuFeNi2,FCC,7.3,265.0359192,791.700619,186
Al1.2CrCuFeNi2,FCC + BCC,6.9,459.5332031,1036.176857,178
AlCrCuFeNi,FCC + BCC,6.8,342,866.5928571,178
Al1.125CuFe0.75NiTi1.125,FCC,5.9,516,980,145
Al22.5Cu20Fe15Ni20Ti22.5,FCC,5.9,516,980,145
AlCuFeNiTi,FCC,6.1,516,1074,146
AlCuNiTi,FCC,5.7,537,300,108
AlLi0.5MgSn0.2Zn0.5,FCC + Im,2.9,563.3967896,546,164.6322479
AlLiMg0.5ScTi1.5,FCC + HCP,2.7,591,1003.086381,69
AlLiMgSnZn,FCC + HCP + Im,3.9,562.5975342,600,158.1311188
Al8Li0.5Mg0.5Sn0.5Zn0.5,FCC + Im,3,555.3270264,415,158.6053162
Al8Cu0.5Li0.5Mg0.5Zn0.5,FCC + Im,2.9,555.3270264,488,158.3495483
AlCu0.2Li0.5MgZn0.5,Im,2.7,563.3967896,664.3250635,162.6326752
AlCu0.5Li0.5MgSn0.2,Im,3,581.9171143,812.5787143,150.9742279
AlCr0.5NbTiV,BCC,5.6,447.8418579,1300,124
AlCrNbTiV,BCC + Im,5.8,383.2032776,1550,110.4471588
AlCr1.5NbTiV,FCC + Im,5.9,437.5943604,1700,108.2340317
Al0.4Hf0.6NbTaTiZr,BCC,9.1,500,1841,110
Al0.3HfNbTaTiZr,BCC,9.5,353,1188,63
Al0.5HfNbTaTiZr,BCC,9.3,396,1302,97
Al0.75HfNbTaTiZr,BCC,9.3,427,1415,102
AlMo0.5NbTa0.5TiZr,BCC,7.1,591,2000,123
Al0.25MoNbTiV,BCC,7.1,460,1250,164
Al0.5MoNbTiV,BCC,6.8,487,1625,158
Al0.75MoNbTiV,BCC,6.6,517,1260,154
AlMoNbTiV,BCC,6.4,537,1375,150
Al0.25NbTaTiV,BCC,8.8,475.9090881,1330,92
Al0.5NbTaTiV,BCC,8.5,517.4570313,1014,97
AlNbTaTiV,BCC,7.9,509.3351135,993,101
Al0.3NbTa0.8Ti1.4V0.2Zr1.3,BCC,7.7,500,1965,110
Al0.5NbTa0.8Ti1.5V0.2Zr,BCC,7.6,530,2035,111
Al0.3NbTaTi1.4Zr1.3,BCC,8.1,490,1965,113
AlNb1.5Ta0.5Ti1.5Zr0.5,BCC,6.8,408,1280,106
AlNbTiV,BCC,5.5,448,1020,105
AlNbTiV,BCC,5.5,448.0785217,1000,105
CrHfNbTiZr,BCC + lm,8.2,464,1375,112
CrMo0.5NbTa0.5TiZr,BCC + Im,8,540,1595,116.620369
CrNbTiVZr,BCC + Im,6.6,482,1298,102.8039169
CrNbTiZr,BCC + Im,6.6,418,1260,101.6035614
FeMoNiTiVZr,BCC + Im,7.1,740,1713.745638,156.9947357
Hf0.5Mo0.5NbTiZr,BCC + Im,7.9,400,1178,110.3820877
Hf0.5Mo0.5NbSi0.1TiZr,BCC + Im,7.7,442,1365,110.0614548
Hf0.5Mo0.5NbSi0.3TiZr,BCC + Im,7.5,494,1428,112.4537964
Hf0.5Mo0.5NbSi0.5TiZr,BCC + Im,7.2,524,1605,112.2488556
Hf0.5Mo0.5NbSi0.7TiZr,BCC + Im,7,580,1604,105.4724045
Hf0.5Mo0.5NbSi0.9TiZr,BCC + Im,6.8,640,1677,105.3206253
Hf0.5Mo0.5NbTiZrC0.1,BCC + lm,7.8,437.7618713,1183,118.9518051
Hf0.5Mo0.5NbTiZrC0.3,BCC + lm,7.7,492.5061951,1201,108.4703522
HfMo0.25NbTaTiZr,BCC,9.9,395,1112,96
HfMo0.5NbTaTiZr,BCC,10,480,1317,102
HfMo0.75NbTaTiZr,BCC,10,492,1373,109
HfMoNbTaTiZr,BCC,10,505,1512,147
HfMoNbTaTiZr,BCC,10,505,1512,115
HfMoTaTiZr,BCC,10.2,542,1600,155
HfMoNbZrTi,BCC,8.7,383.4649963,1803,139
HfNbSi0.5TiV,BCC + lm,8.6,490,1399,106.9355316
HfNbSi0.5TiVZr,BCC + lm,7.8,464,1540,118.5772858
HfNbTaZr,BCC,11.1,365,1315,109
Hf0.5Nb0.5Ta0.5Ti1.5Zr,BCC,8.1,301,903,107
HfNbTaTiZr,BCC,9.9,335,1015,85
HfNbTaTiZr,BCC,9.7,295,1073,55
HfNbTaTiZr,BCC,9.9,390,929,111
HfNbTiVZr,BCC + lm,8.1,388,1170,128
HfNbTiZr,BCC,8.4,358.0301208,879,92
MoNbTaV,BCC,10.7,504,1525,187
MoNbTaVW,BCC,12.4,536,1246,232
MoNbTaW,BCC,13.7,454,1058,258
MoNbTiV,BCC,7.3,441,1200,170
Mo0.3NbTiVZr,BCC,6.7,413.4259644,1289,106.3675156
Mo0.5NbTiVZr,BCC,6.8,535.4437866,1473,112.8216858
Mo0.7NbTiVZr,BCC,7,534.760498,1706,138.8764191
MoNbTiVZr,BCC,7.1,578.5513916,1779,149.0624542
Mo1.3NbTiVZr,BCC,7.3,493.6205444,1496,153.2150574
Mo1.5NbTiVZr,BCC,7.4,508.3826599,1603,157.3384247
Mo1.7NbTiVZr,BCC,7.5,540.6531982,1645,158.9367981
Mo2NbTiVZr,BCC,7.6,536.6099243,1765,159.0630035
MoNbTiV0.25Zr,BCC,7.3,442.0655212,1776,153
MoNbTiV0.50Zr,BCC,7.2,472.1994019,1647,152
MoNbTiV0.75Zr,BCC,7.2,524.5845337,1708,150
MoNbTiV1.0Zr,BCC,7.1,578.5513916,1786,149
MoNbTiV1.5Zr,BCC,7.1,576.1112671,1735,147
MoNbTiV2.0Zr,BCC,7,574.2243042,1538,146
MoNbTiV3.0Zr,BCC,6.9,602.8392944,1418,143
MoNbTiZr,BCC,7.3,445.031189,1592,155
NbTaTiV,BCC,9.2,471.5200806,1092,106
NbTaVW,BCC,12.9,492,1530,208
NbTaTiVW,BCC+HCP,11.1,447,1420,103.8251953
NbTiV0.3Zr,BCC,6.5,340.1174622,866,104.0556412
NbTiV0.3Mo0.1,BCC,6.6,324.8332214,932,106.6420517
NbTiV0.3Mo0.3,BCC,6.8,525.5300903,1312,114.6237259
NbTiV0.3Mo0.5,BCC,6.9,549.5842285,1301,144.2801666
NbTiV0.3Mo0.7,BCC,7.1,472.0078735,1436,157.5157318
NbTiV0.3Mo,BCC,7.3,448.9479065,1455,161.7877502
NbTiV0.3Mo1.3,BCC,7.4,498.6699829,1603,162.1183777
NbTiV0.3Mo1.5,BCC,7.5,497.5834656,1576,158.9535522
NbTiVZr,BCC,6.5,334.8002625,1104,104.0023193
NbTiVZr,BCC,6.5,335,1105,104
NbTiV2Zr,BCC,6.4,304,918,109
CoCrCuFeNiTiVZr,,7.1,680,1559.837776,168
CoCrFeMoNiTiVZr,,7.3,850,1918.959919,193
CoCuFeNiTiVZr,,7.1,630,1442.597333,145.5108032
CoFeNiV,FCC,7.8,238,443.1584286,187
CoFeMo0.2NiV,FCC + Im,8,267,847.563,186.6357117
CoFeMo0.4NiV,FCC + Im,8.1,402,1554.732029,193.1644135
CoFeMo0.6NiV,FCC + Im,8.2,557,1528.069862,192.952774
CoFeMo0.8NiV,FCC + Im,8.3,606,1531.785529,192.5581207
CoFeMoNiV,FCC + Im,8.4,625,1332.331124,224.3524933
CoFeMoNi1.2V,FCC + Im,8.4,602,1524.319695,222.6893005
CoFeMoNi1.4V,FCC + Im,8.5,538,1526.754029,227.1264038
CoFeMoNi1.6V,FCC + Im,8.5,520,1515.918695,226.773941
CoFeMoNi1.8V,FCC + Im,8.5,510,1453.721362,227.2275391
CoFeMoNi2V,FCC + Im,8.5,382,1409.546029,225.9707336
CoFeMoNiTiVZr,,7.3,790,1776.85811,154.6026306
CuFeNiTiVZr,,6.8,590,1442.245286,142
CoCrCuFeMnNiTiV,FCC + BCC + Im,7.3,638.7234497,1312,74
AlFeNiTiVZr,BCC,5.9,800,1874.7168,132
Ti0.25NbMoTaW,BCC,12.59312439,478.3,1109,240.4031677
Ti0.5NbMoTaW,BCC,12.19129086,481.2,1211,184.734787
Ti0.75NbMoTaW,BCC,12.13236332,495.6,1305,151.1686401
TiNbMoTaW,BCC,11.97569847,507.5,1455,143.1598206
AlCrFeNiMo0.5,BCC + Im,6.787204266,623.7,1914.1,203.1906586
AlCrFeNiMo0.5Ti0.25,BCC + Im,6.571484566,712,2161.7,203.6631012
AlCrFeNiMo0.5Ti0.4,BCC + Im,6.586988926,731.9,2185.1,202.4613342
AlCrFeNiMo0.5Ti0.5,BCC + Im,6.614733696,751.7,2228.7,155.3784332
AlCrFeNiMo0.5Ti0.6,BCC + Im,6.57972002,756.1,1314.5,157.1609344
AlCrFeNiMo0.5Ti0.75,BCC + Im,6.405444145,766.2,618.8,107.0810547

File: Engineering/Projects/AlloyGenie/cep-tables/MPEA_dataset.csv (part 2 of 3)
composition,phase,density,hv,yield_strength,young_modulus
Al0.343 Co0.514 Cr0.514 Fe1 Ni0.514,,7.2,261.3823175,220,197.5750086
Al0.343 Co0.514 Cr0.514 Fe1 Ni0.514,,7.2,261.3823175,1166,197.5750086
Co1 Cr0.429 Fe0.571 Mo0.286 Ni0.571,FCC,8.6,285.2804396,350,234
Co1 Cr0.429 Fe0.571 Mo0.286 Ni0.571,FCC+Sec.,8.6,285.7871063,1311,231.3099447
Co1 Cr0.429 Fe0.571 Mo0.286 Ni0.571,FCC+Sec.,8.6,285.7871063,1212,231.3099447
Co1 Cr0.429 Fe0.571 Mo0.286 Ni0.571,FCC+Sec.,8.6,285.7871063,1028,231.3099447
Co1 Cr0.429 Fe0.571 Mo0.286 Ni0.571,FCC+Sec.,8.6,285.7871063,879,231.3099447
Co1 Cr0.429 Fe0.571 Mo0.286 Ni0.571,FCC+Sec.,8.6,285.7871063,799,231.3099447
Co1 Cr0.429 Fe0.571 Mo0.286 Ni0.571,FCC,8.6,285.2804396,350,234
Co1 Cr1 Fe1 Ni1,FCC,8.2,127.5599349,155,226
Co1 Cr1 Fe1 Mo0.083 Ni1,,8.2,142.5732937,198.8,227.0463282
Co1 Cr1 Fe1 Mo0.208 Ni1,,8.3,183.6398238,254.7,230.5267182
Co1 Cr1 Fe1 Mo0.304 Ni1,FCC+Sec.,8.4,290.3893278,305.3,233.2519597
Co1 Cr1 Fe1 Mo0.304 Ni1,FCC+Sec.,8.4,290.3893278,815.5,233.2519597
Co1 Cr1 Fe1 Mo0.304 Ni1,FCC+Sec.,8.4,290.3893278,646.7,233.2519597
Co1 Cr1 Fe1 Mo0.304 Ni1,FCC+Sec.,8.4,290.3893278,683.7,233.2519597
Co1 Cr1 Fe1 Mn1 Ni1,FCC,8,198.8438598,243,220
C0.02 Co1 Cr1 Fe1 Mn1 Ni1,FCC+Sec.,8,376.4758593,446,219.2069319
Co1 Cr1 Fe1 Mn1 Ni1,FCC,8,198.8438598,249,220
C0.02 Co1 Cr1 Fe1 Mn1 Ni1,FCC+Sec.,8,376.4758593,581,219.2069319
Co1 Cr1 Fe1 Ni1,FCC,8.2,127.5599349,190,226
Al0.167 Co1 Cr1 Fe1 Ni1 Ti0.083,FCC,7.8,278.8499524,210,214
Al0.167 Co1 Cr1 Fe1 Ni1 Ti0.083,FCC+L12+Sec.,7.8,279.014619,645,214.8396872
Al0.167 Co1 Cr1 Fe1 Ni1 Ti0.083,FCC+L12+Sec.,7.8,279.014619,1005,214.8396872
Al0.242 Co0.515 Cr0.515 Cu0.242 Fe0.515 Ni1,,7.7,168,447.8084842,196.2554576
Al0.242 Co0.515 Cr0.515 Cu0.242 Fe0.515 Ni1,,7.7,328,568.6022173,196.2554576
Al0.242 Co0.515 Cr0.515 Cu0.242 Fe0.515 Ni1,,7.7,206,446.7352644,196.2554576
Al0.229 Co0.486 Cr0.4 Cu0.229 Fe0.486 Mo0.003 Ni1 Ti0.029 W0.003,,7.7,231,469.1846596,192.9532923
Al0.229 Co0.486 Cr0.4 Cu0.229 Fe0.486 Mo0.003 Ni1 Ti0.029 W0.003,,7.7,178,449.2375559,192.9532923
Al0.229 Co0.486 Cr0.4 Cu0.229 Fe0.486 Mo0.003 Ni1 Ti0.029 W0.003,,7.7,343,522.5827633,192.9532923
Al0.229 Co0.486 Cr0.4 Cu0.229 Fe0.486 Mo0.003 Ni1 Ti0.029 W0.003,,7.7,171,451.3211979,192.9532923
Al0.278 Co0.694 Cr0.222 Fe0.417 Ni1 Ti0.167,,7.4,343,501.1632667,186.0088461
Al0.278 Co0.694 Cr0.222 Fe0.417 Ni1 Ti0.167,,7.4,341,503.2081097,186.0088461
Al0.278 Co0.694 Cr0.222 Fe0.417 Ni1 Ti0.167,FCC+L12+Sec.,7.4,345,568,186.0088461
Al0.278 Co0.694 Cr0.222 Fe0.417 Ni1 Ti0.167,FCC+L12+Sec.,7.4,345,596,186.0088461
Al0.278 Co0.694 Cr0.222 Fe0.417 Ni1 Ti0.167,FCC+L12+Sec.,7.4,345,487,186.0088461
Al0.278 Co0.694 Cr0.222 Fe0.417 Ni1 Ti0.167,FCC+L12+Sec.,7.4,345,486,186.0088461
Al0.885 Cr1 Fe1 Ni1,BCC+B2,6.4,441.4765397,770,183.4369324
Al1 Cr1 Fe1 Ni1,BCC+B2,6.3,455.2252063,843.2,179.5326663
Al1 Cr0.889 Fe0.889 Ni0.889,BCC+B2,6.1,460.5872063,1044,174.3351857
Al1 Cr0.828 Fe0.828 Ni0.828,BCC+B2,6,487.0591175,906.8,171.3787419
Al1 Cr0.767 Fe0.767 Ni0.767,BCC+B2,5.9,494.3977841,1122.8,168.2311931
Al0.5 Cr0.5 Fe1 Ni1,BCC+B2,6.9,323.7876286,709.3681944,186.5456425
Al1 Co1 Cr1 Fe1 Ni1,BCC+B2,6.7,501.0632388,1093.678166,184.4160003
Al0.545 Cr0.545 Fe0.515 Ni1 Ti0.273,BCC+B2+L12,6.4,482.3745556,1225.985276,174.788735
Al0.545 Cr0.545 Fe0.515 Ni1 Ti0.273,BCC+B2+L12,6.4,482.3745556,1225.985276,174.788735
Cr1 Fe1 Ni1 V0.5 W1,FCC+BCC+Sec.,10.9,645.390881,1676.28924,263.6619098
Al0.515 Cr0.515 Cu0.515 Fe0.515 Ni1,FCC+BCC+B2,7.1,353.969373,672.9825626,173.368933
Co1 Cr1 Fe1 Mn1 Ni1,FCC,8,198.8438598,230,220
Co1 Cr1 Fe1 Mn1 Ni1 V0.263,FCC+Sec.,7.9,187.2063333,200,214.8472103
Co1 Cr1 Fe1 Mn1 Ni1 V0.5,FCC+Sec.,7.8,242.9255556,620,210.7861349
Co1 Cr1 Fe1 Mn1 Ni1 V0.765,FCC+Sec.,7.7,396.332,780,206.6662541
Co1 Cr1 Fe1 Mn1 Ni1 V1,FCC+Sec.,7.7,611.2337778,1700,204.3178884
Al0.304 Co1 Cr1 Fe1 Ni1,FCC,7.6,144.9463113,404.5310759,210
Co1 Cr1 Fe1 Ni1,FCC,8.2,127.5599349,361.2795122,226
Al0.511 Co0.511 Cr0.511 Fe0.511 Ni1,FCC+B2,7,350.8870873,545,186.1877501
Al0.465 Co0.465 Cr0.465 Fe0.465 Ni1,FCC+B2,7.1,309.9103333,545,187.1037208
Al0.451 Co0.451 Cr0.451 Fe0.451 Ni1,FCC+B2,7.1,301.5522222,545,186.9990266
Al0.108 Co0.514 Cr0.514 Cu0.108 Fe0.514 Ni1,FCC,8,170.3542259,719,209
Al0.108 Co0.514 Cr0.514 Cu0.108 Fe0.514 Ni1,FCC+L12,8,170.4742259,460,208.3245982
Al0.242 Co0.515 Cr0.515 Cu0.242 Fe0.515 Ni1,Other,7.7,248.3522206,357,196.2554576
Al0.242 Co0.515 Cr0.515 Cu0.242 Fe0.515 Ni1,Other,7.7,248.3522206,365,196.2554576
Al0.242 Co0.515 Cr0.515 Cu0.242 Fe0.515 Ni1,FCC+L12,7.7,248.3522206,215,196.2554576
Al0.5 Co1 Cr1 Cu1 Fe1 Ni1,Other,7.6,254.6168,1284,188.4637334
Al0.5 Co1 Cr1 Cu1 Fe1 Ni1,FCC,7.6,201.8890222,1290,189
Al0.5 Co1 Cr1 Cu1 Fe1 Ni1,Other,7.6,254.6168,650,188.4637334
Al1 Co1 Cr1 Cu1 Fe1 Ni1,BCC+Sec.,7.1,465.2437778,790,175.3746079
Al1 Co1 Cr1 Cu1 Fe1 Ni1,BCC+Sec.,7.1,465.2437778,1040,175.3746079
Al1 Co1 Cr1 Fe1 Ni1,BCC+B2,6.7,501.0632388,395,184.4160003
Al1 Co1 Cr1 Fe1 Ni1,BCC+B2+FCC+Sec.,6.7,501.0632388,295,184.4160003
Al1 Co1 Cr1 Cu1 Fe1 Ni1,BCC+Sec.,7.1,465.2437778,350,175.3746079
Al1 Co1 Cr1 Cu1 Fe1 Ni1,BCC+Sec.,7.1,465.2437778,63,175.3746079
Al0.5 Co1 Cr1 Cu1 Fe1 Ni1,FCC,7.6,201.8890222,180,189
Al0.5 Co1 Cr1 Cu1 Fe1 Ni1,Other,7.6,254.6168,160,188.4637334
Co1 Cr1 Fe1 Ni1 Ti0.2,FCC,7.9,227.5085683,700,218
Co1 Cr1 Fe1 Ni1 Ti0.2,FCC,7.9,227.5085683,860,218
Al0.1 Co1 Cr1 Fe1 Ni1,FCC,8,131.2599159,1198,220
Al0.1 Co1 Cr1 Fe1 Ni1,FCC,8,131.2599159,1403,220
Al0.1 Co1 Cr1 Fe1 Ni1,FCC,8,131.2599159,711,220
Al0.1 Co1 Cr1 Fe1 Ni1,FCC,8,131.2599159,356,220
Co1 Cr1 Fe1 Mn1 Ni1,FCC,8,198.8438598,1120,220
Co1 Cr1 Fe1 Mn1 Ni1,FCC,8,198.8438598,1692,220
Al0.5 Cr0.5 Fe0.5 Ni1,FCC+BCC+B2,6.7,409.0359841,774,182.0556099
Al0.429 Cr0.476 Fe0.476 Ni1,FCC+BCC+B2,6.9,345.8465397,610,186.0609962
Al0.364 Cr0.455 Fe0.455 Ni1,FCC+BCC+B2,7,308.4596508,479,188.8879715
Al0.304 Cr0.435 Fe0.435 Ni1,FCC+BCC+B2,7.2,273.7395238,461,192.9367323
Al0.25 Cr0.417 Fe0.417 Ni1,FCC,7.3,244.2293016,441,196
Co1 Cr1 Ni1,FCC,8.3,468,1100,231
Co1 Cr1 Ni1,FCC,8.3,326,597,231
Co1 Cr1 Ni1,FCC,8.3,223,346,231
Al0.476 Co0.476 Cr0.476 Fe0.476 Ni1,FCC+B2,7.1,310.0836667,1263,187.1831478
Al0.476 Co0.476 Cr0.476 Fe0.476 Ni1,FCC+B2,7.1,310.0836667,1154,187.1831478
Al0.476 Co0.476 Cr0.476 Fe0.476 Ni1,FCC+B2,7.1,310.0836667,1490,187.1831478
Co1 Cr1 Fe1 Mn1 Ni1,FCC,8,130.2,210,220
Co1 Cr1 Fe1 Mn1 Ni1,FCC,8,394.1,1150,220
Co1 Cr1 Fe1 Mn1 Ni1,FCC,8,430.7,1300,220
Nb1 Ta1 Ti1 V1,BCC,9.2,427.9,1108,134
Nb1 Ta1 Ti1 V1,BCC,9.2,444.3,1308,134
Nb1 Ta1 Ti1 V1,BCC,9.2,510.9,1373,134
Co1 Cr1 Fe1 Mn1 Ni1,FCC,8,198.8438598,300,220
Co1 Cr1 Fe1 Mn1 Ni1,FCC,8,198.8438598,800,220
Co1 Cr1 Fe1 Mn1 Ni1,FCC+BCC,8,415,1314,219.5327956
Al0.1 Co1 Cr1 Fe1 Mn1 Ni1,FCC+BCC,7.9,432,1631,216.1570225
Al0.3 Co1 Cr1 Fe1 Mn1 Ni1,FCC+BCC,7.6,511,1836,208.4152282
Al0.5 Co1 Cr1 Fe1 Mn1 Ni1,FCC+BCC,7.4,553,1932,202.2003331
Al0.7 Co1 Cr1 Fe1 Mn1 Ni1,FCC+BCC,7.1,622,2230,195.0156966
Al1 Co1 Cr1 Fe1 Mn1 Ni1,FCC+BCC,6.8,684,1737.206114,186.5237706
Co1 Cr1 Fe1 Ni1,FCC,8.2,127.5599349,446,226
Co1 Cr1 Fe1 Ni1,FCC,8.2,127.5599349,488,226
Co1 Cr1 Fe1 Ni1,FCC,8.2,127.5599349,590,226
Co1 Cr1 Fe1 Ni1,FCC,8.2,127.5599349,361.2795122,226
Co1 Cr1 Fe1 Ni1,FCC,8.2,127.5599349,361.2795122,226
Co1 Cr1 Fe1 Ni1,FCC,8.2,127.5599349,680,226
Co1 Cr1 Fe1 Ni1,FCC,8.2,94.7,339.8965361,226
Al0.3 Co1 Cr1 Fe1 Ni1,FCC,7.6,117,429.7030864,210
Al0.6 Co1 Cr1 Fe1 Ni1,FCC+BCC+B2,7.2,228,614.9713305,198.4236603
Al0.9 Co1 Cr1 Fe1 Ni1,FCC+BCC+B2,6.8,511,1589.649333,187.4896517
Al0.9 Co1 Cr1 Fe1 Ni1 Ti0.5,BCC+B2+Sec.,6.5,623,1848.293408,179.7484962
Co1 Cr1 Fe1 Mn1 Ni1,FCC,8,198.8438598,216,220
Co1 Cr1 Fe1 Mn1 Mo0.042 Ni1,FCC,8.1,255.870931,225,221
Co1 Cr1 Fe1 Mn1 Mo0.087 Ni1,FCC+Sec.,8.1,295.7359643,330,222.1576609
Co1 Cr1 Fe1 Mn1 Mo0.136 Ni1,FCC+Sec.,8.1,299.7048206,560,222.9219217
Co1 Cr1 Fe1 Mn1 Mo0.19 Ni1,FCC+Sec.,8.1,292.7037651,765,223.7474532
Al0.3 Co1 Cr1 Fe1 Ni1,FCC+L12,7.6,144.9463113,143,210.1952456
Al0.3 Co1 Cr1 Fe1 Ni1,FCC+L12,7.6,144.9463113,471,210.1952456
Al0.3 Co1 Cr1 Fe1 Ni1,FCC+B2+Sec.,7.6,144.9463113,841,210.1952456
Al0.3 Co1 Cr1 Fe1 Ni1,FCC+BCC+B2+Sec.,7.6,144.9463113,161,210.1952456
Al0.3 Co1 Cr1 Fe1 Ni1,FCC+BCC+B2+Sec.,7.6,144.9463113,187,210.1952456
Al1 Co1 Cr1 Ni1,BCC+B2,6.4,1183,1750,178.2710489
Co1 Cr1 Fe1 Mn1 Ni1,FCC,8,198.8438598,378.7,220
C0.5 Co1 Cr1 Fe1 Mn1 Ni1,FCC,7.6,447.5551111,520.9,207.1727901
C1 Co1 Cr1 Fe1 Mn1 Ni1,FCC,7.3,619.8186667,643.8,197.2830955
Co1 Cr0.588 Fe0.176 Mo0.176 Ni1,FCC,8.6,209.0018968,676.3190967,231
Co1 Cr0.588 Fe0.176 Mo0.176 Ni1,FCC,8.6,209.0018968,676.3190967,231
Co1 Cr0.588 Fe0.176 Mo0.176 Ni1,FCC,8.6,209.0018968,1100,231
Co1 Cr0.588 Fe0.176 Mo0.176 Ni1,FCC,8.6,209.0018968,950,231
Co1 Cr0.588 Fe0.176 Mo0.176 Ni1,FCC,8.6,209.0018968,649,231
Co1 Cr0.588 Fe0.176 Mo0.176 Ni1,FCC,8.6,209.0018968,439,231
Co1 Cr0.588 Fe0.176 Mo0.176 Ni1,FCC,8.6,209.0018968,309,231
Co1 Cr1 Fe1 Mn1 Ni1,FCC,8,198.8438598,386.2,220
Cr1 Cu1 Fe1 Mn1 Ni1,Other,8.1,288.8147518,628,203.1816517
Cr1 Cu1 Fe1 Mn1 Ni1,Other,8.1,288.8147518,545,203.1816517
Cr1 Cu1 Fe1 Mn1 Ni1,Other,8.1,288.8147518,534,203.1816517
Cr1 Cu1 Fe1 Mn1 Ni1,Other,8.1,288.8147518,525,203.1816517
Cr1 Cu1 Fe1 Mn1 Ni1,Other,8.1,288.8147518,517,203.1816517
Cr1 Cu1 Fe1 Mn1 Ni1,Other,8.1,288.8147518,502,203.1816517
Cr1 Mo1 Nb1 Ta1 V1 W1,BCC+Laves+Sec.,11.7,1072,3157.152387,238.0059166
Cr1 Mo1 Nb1 Ta1 V1 W1,BCC+Laves+Sec.,11.7,1010,3416,238.0059166
Cr1 Mo1 Nb1 Ta1 V1 W1,BCC+Laves+Sec.,11.7,991.3,3410,238.0059166
Cr1 Mo1 Nb1 Ta1 V1 W1,BCC+Laves+Sec.,11.7,988.3,3338,238.0059166
Cr1 Mo1 Nb1 Ta1 V1 W1,,11.7,704.6,1507.097852,238.0059166
Co1 Cr1 Cu1 Fe1 Ni1,FCC+B2,8.3,160,355.6542248,205.1923238
Al0.5 Co1 Cr1 Cu1 Fe1 Ni1,FCC,7.6,160,443.4640962,189
Al1 Co1 Cr1 Cu1 Fe1 Ni1,FCC+BCC,7.1,458,733.6949666,175.3746079
Al1 Co0.667 Cr0.667 Cu0.667 Fe0.667 Ni0.667,FCC+BCC,6.6,498,849.0161407,163.4545234
Al1 Co0.5 Cr0.5 Cu0.5 Fe0.5 Ni0.5,FCC+BCC,6.3,560,421.8972827,155.5984862
Co1 Ni1 V1,,7.8,255.7453571,991,177.264528
Co1 Ni1 V1,,7.8,255.7453571,767,177.264528
Co1 Ni1 V1,,7.8,255.7453571,602,177.264528
Co1 Ni1 V1,,7.8,255.7453571,517,177.264528
Co1 Ni1 V1,,7.8,255.7453571,461,177.264528
Al0.3 Co1 Cr1 Fe1 Ni1,FCC+B2+Sec.,7.6,144.9463113,840,210.1952456
Al0.3 Co1 Cr1 Fe1 Ni1,FCC,7.6,144.9463113,159,210
Al0.544 C0.001 Co0.69 Fe1 Ni0.69,B2+L12,7,365.6806667,1202,171.7883634
Hf1 Nb1 Ta1 Ti1 Zr1,BCC,9.9,351.0332345,846.5689548,107
Co0.5 Cr0.5 Fe1 Ni1,FCC,8.2,166.5196111,214,219
Co0.875 Cr0.625 Fe1 Ni1,FCC,8.3,153.1929111,241,220
Co1 Cr0.556 Fe0.667 Ni0.667,FCC,8.3,164.385696,299,222
Co1 Cr0.455 Fe0.364 Ni0.364,FCC+HCP,8.3,321.9404032,392,222.9857717
Co1 Cr0.385 Fe0.154 Ni0.154,FCC+HCP,8.4,349.7245508,482,226.1178786
Hf1 Nb1 Ti1 Zr1,BCC,8.4,369.4295556,506.7492758,89
Co1 Cr1 Fe1 Mn1 Ni1,,8,387.2692151,1179.468189,219.5327956
Co1 Cr1 Fe1 Mn1 Ni1,,8,387.2692151,1179.468189,219.5327956
Co1 Cr1 Fe1 Ni1,,8.2,127.5599349,361.2795122,225.4585501
Co1 Fe1 Ni1,,8.5,158.2377349,234.3757814,205.8069882
Co1 Cr1 Ni1,,8.3,335.0289365,598.6289713,230.9461314
Co1 Cr1 Ni1,,8.3,335.0289365,598.6289713,230.9461314
Co1 Cr1 Ni1,,8.3,335.0289365,598.6289713,230.9461314
Al1 Co0.5 Cr1 Fe0.147 Ni0.294,,5.7,699,1009.264327,172.1612597
Al1 Co0.298 Cr0.319 Cu0.106 Fe0.277 Ni0.128,,5.1,728,716.6469435,135.6771246
Al1 Co0.289 Cr0.158 Cu0.237 Fe0.816 Ni0.132,,5.6,604,899.3945896,139.2743557
Al1 Co0.278 Cr0.861 Cu0.167 Fe0.25 Ni0.222,,5.6,790,932.1687559,162.7517421
Al1 Co0.395 Cr0.349 Fe0.326 Ni0.256,,5.3,806,943.4145999,144.1858597
Al1 Co0.255 Cr0.255 Cu0.106 Fe0.277 Ni0.234,,5.1,811,1486.444863,132.5097646
Al1 Co0.442 Cr0.442 Fe0.256 Ni0.186,,5.3,855,1584.339837,147.7350747
Al1 Co0.256 Cr0.795 Cu0.128 Fe0.205 Ni0.179,,5.4,802,975.0180318,158.8893717
Al1 Co0.277 Cr0.277 Cu0.106 Fe0.255 Ni0.213,,5.1,799,701.5703919,133.4312962
Al1 Co0.465 Cr0.512 Fe0.186 Ni0.163,,5.3,857,1605.687804,150.2128439
Al1 Co0.298 Cr0.404 Cu0.106 Fe0.213 Ni0.106,,5.1,855,1488.538961,139.0370898
Al1 Co0.465 Cr0.442 Fe0.209 Ni0.209,,5.3,816,1625.228078,147.4243168
Al1 Co0.304 Cr0.5 Cu0.109 Fe0.152 Ni0.109,,5.1,811,1515.355897,143.0417095
Al1 Co0.318 Cr0.5 Cu0.114 Fe0.205 Ni0.136,,5.2,790,866.419532,144.923715
Al1 Co0.442 Cr0.558 Fe0.186 Ni0.14,,5.2,855,1585.640558,150.8933031
Al1 Co0.419 Cr0.558 Fe0.233 Ni0.116,,5.2,856,1588.915466,151.2018079
Al1 Co0.298 Cr0.426 Cu0.106 Fe0.191 Ni0.106,,5.1,859,1510.052923,139.8583224
Al1 Co0.558 Cr0.512 Fe0.116 Ni0.14,,5.3,875,1610.913437,149.9789271
Al1 Co0.581 Cr0.512 Fe0.116 Ni0.116,,5.3,865,1610.913437,150.0661216
Al1 Co0.558 Cr0.535 Fe0.116 Ni0.116,,5.3,868,1612.326238,150.9574874
Al1 Co0.535 Cr0.488 Fe0.186 Ni0.116,,5.3,863,1611.146053,149.4583679
Al1 Co0.255 Cr0.426 Cu0.106 Fe0.234 Ni0.106,,5,843,1575.074182,138.8849642
Al1 Co0.349 Cr0.395 Cu0.116 Fe0.326 Ni0.14,,5.3,794,860.1312222,142.8794944
Al1 Co0.238 Cr0.714 Cu0.119 Fe0.167 Ni0.143,,5.2,783,979.3536963,153.378562
Al1 Co0.234 Cr0.468 Cu0.106 Fe0.213 Ni0.106,,5,797,904.3158258,140.5584847
Al1 Co0.277 Cr0.426 Cu0.106 Fe0.213 Ni0.106,,5,805,877.3942422,138.7882962
Al0.853 Co0.647 Cr1 Fe0.147 Ni0.294,,6,699,1036.929316,180.3586312
Al1 Co0.149 Cr0.34 Cu0.191 Fe0.34 Ni0.106,,5.1,749,1005.184981,134.1217606
Al1 Co0.326 Cr0.488 Cu0.116 Fe0.279 Ni0.116,,5.3,828,1509.680031,146.3514069
Al1 Co0.383 Cr0.319 Cu0.106 Fe0.213 Ni0.106,,5.1,849,1528.126184,135.4362607
Al1 Co0.426 Cr0.383 Cu0.106 Fe0.106 Ni0.106,BCC+B2,5.1,883,1593.726976,137.6088415
Al1 Co0.419 Cr0.465 Fe0.279 Ni0.163,,5.3,864,1589.501463,148.820244
Al1 Co0.362 Cr0.34 Cu0.106 Fe0.213 Ni0.106,,5.1,841,1562.090749,136.3258773
Al1 Co0.558 Cr0.535 Fe0.116 Ni0.116,,5.3,868,1612.326238,150.9574874
Al1 Co0.581 Cr0.512 Fe0.116 Ni0.116,,5.3,865,1610.913437,150.0661216
Al1 Co0.457 Cr0.391 Cu0.109 Fe0.109 Ni0.109,,5.2,840,1586.806757,139.5116516
Al1 Co0.512 Cr0.512 Fe0.186 Ni0.116,,5.3,882,1610.073344,150.393307
Al1 Co0.512 Cr0.535 Fe0.163 Ni0.116,BCC+B2,5.3,883,1612.439884,151.1784145
Al1 Co0.465 Cr0.488 Fe0.209 Ni0.163,,5.3,828,1615.295602,149.3837478
Al1 Co0.512 Cr0.581 Fe0.116 Ni0.116,,5.2,848,1611.719314,151.5504013
Al1 Co0.404 Cr0.404 Cu0.106 Fe0.106 Ni0.106,,5.1,878,1545.550087,138.4887131
Al1 Co0.674 Cr0.419 Fe0.116 Ni0.116,,5.3,782,1009.286429,146.4619035
Co0.986 Cr0.952 Fe0.933 Mn0.914 Ni1,BCC,8,212.1903304,1290,220
Co0.986 Cr0.952 Fe0.933 Mn0.914 Ni1,FCC+BCC+Sec.,8,365.9638119,1135,219.2308295
Co0.986 Cr0.952 Fe0.933 Mn0.914 Ni1,FCC+BCC+Sec.,8,365.9638119,585,219.2308295
Co0.986 Cr0.952 Fe0.933 Mn0.914 Ni1,FCC+Sec.,8,365.9638119,425,219.2308295
Co0.986 Cr0.952 Fe0.933 Mn0.914 Ni1,FCC,8,212.1903304,270,220
Co0.986 Cr0.952 Fe0.933 Mn0.914 Ni1,,8,365.9638119,1120,219.2308295
Al0.4 Hf0.6 Nb1 Ta1 Ti1 Zr1,BCC,9.1,458.8482496,1841,107
Al1 Cr1 Mo1 Ti1,BCC,6,695.3128889,1100,189
Al1 Mo1 Nb1 Ti1,BCC,6.5,564.3032222,1100,151
Hf1 Mo0.5 Nb1 Ti1 V0.5,BCC,9,509.4933333,1260,126
Hf1 Mo1 Nb1 Ta1 Ti1 Zr1,BCC,9.9,519.6967778,1512,137
Hf1 Mo1 Nb1 Ti1 Zr1,BCC,8.7,494.8125,1575,128
Hf1 Mo1 Ta1 Ti1 Zr1,BCC,10.2,510.0876667,1600,143
Hf1 Nb1 Ta1 Ti1 Zr1,BCC,9.9,351.0332345,929,107
Mo1 Nb1 Ta1 Ti1 V1 W1,BCC,11,696.5141389,1515,209
Mo1 Nb1 Ta1 Ti1 W1,BCC,11.8,480.4580238,1343,222
Mo1 Nb1 Ta1 V1 W1,BCC,12.4,591.8107881,1246,229
Mo1 Nb1 Ta1 W1,BCC,13.7,410.225004,996,250
Mo1 Nb1 Ti1,BCC,7.7,461.3302738,1100,177
Nb1 Ta0.3 Ti1 Zr1,BCC,7.4,366.4582222,882,101
Nb1 Ti1 Zr1,BCC,6.5,369.8391111,975,94
Al1 Cr1 Mo1 Nb1 Ti1,BCC+Laves,6.6,736.8247249,1010,171.4421565
Al0.24 Nb1 Ti1 V1 Zr1,BCC+Laves,6.3,375.0925778,1240,98.60049901
Al1 Mo0.5 Nb1 Ta0.5 Ti1 Zr1,B2+BCC,7.1,642.8687619,2000,116.9810808
Cr1 Nb0.333 Ti0.333 Zr0.333,BCC+Laves,6.8,429.3796556,1576,173.0138809
Cr1 Mo0.5 Nb1 Ta0.5 Ti1 Zr1,BCC+BCC+Laves,8,578.293,1595,153.4248238
Hf1 Mo0.5 Nb1 Si0.3 Ti1 V0.5,BCC+Sec.,8.5,543.0970354,1617,119.287301
Hf1 Mo0.5 Nb1 Si0.5 Ti1 V0.5,BCC+Sec.,8.2,570.2746211,1787,115.2406721
Hf1 Mo0.5 Nb1 Si0.7 Ti1 V0.5,BCC+Sec.,7.9,594.3307537,2134,111.2318936
Mo1 Nb1 Ti1 V1 Zr1,BCC+Laves,7.1,563.6735,1706,141.1527851
Nb1 Re0.3 Ti1 Zr1,BCC+Laves,7.5,420.0124683,1244,107.6392062
Nb1 Ta1 Ti1 V1 Zr1,BCC+BCC,8.5,434.6593788,1395,117.1837623
Al0.4 Hf0.6 Nb1 Ta1 Ti1 Zr1,BCC,9.1,458.8482496,298,107
Al1 Cr1 Mo1 Ti1,BCC,6,695.3128889,375,189
Al1 Mo1 Nb1 Ti1,BCC,6.5,564.3032222,540,151
Hf1 Mo0.5 Nb1 Ti1 V0.5,BCC,9,509.4933333,368,126
Hf1 Mo1 Nb1 Ta1 Ti1 Zr1,BCC,9.9,519.6967778,814,137
Hf1 Mo1 Nb1 Ti1 Zr1,BCC,8.7,494.8125,635,128
Hf1 Mo1 Ta1 Ti1 Zr1,BCC,10.2,510.0876667,855,143
Hf1 Nb1 Ta1 Ti1 Zr1,BCC,9.9,351.0332345,295,107
Mo1 Nb1 Ta1 Ti1 V1 W1,BCC,11,696.5141389,753,209
Mo1 Nb1 Ta1 Ti1 W1,BCC,11.8,480.4580238,620,222
Mo1 Nb1 Ta1 V1 W1,BCC,12.4,591.8107881,842,229
Mo1 Nb1 Ta1 W1,BCC,13.7,410.225004,548,250
Mo1 Nb1 Ti1,BCC,7.7,461.3302738,504,177
Nb1 Ta0.3 Ti1 Zr1,BCC,7.4,366.4582222,274,101
Nb1 Ti1 Zr1,BCC,6.5,369.8391111,141,94
Al1 Cr1 Mo1 Nb1 Ti1,BCC+Laves,6.6,736.8247249,550,171.4421565
Al0.24 Nb1 Ti1 V1 Zr1,BCC+Laves,6.3,375.0925778,82,98.60049901
Al1 Mo0.5 Nb1 Ta0.5 Ti1 Zr1,B2+BCC,7.1,642.8687619,745,116.9810808
Cr1 Nb0.333 Ti0.333 Zr0.333,BCC+Laves,6.8,429.3796556,139,173.0138809
Cr1 Mo0.5 Nb1 Ta0.5 Ti1 Zr1,BCC+BCC+Laves,8,578.293,546,153.4248238
Hf1 Mo0.5 Nb1 Si0.3 Ti1 V0.5,BCC+Sec.,8.5,543.0970354,398,119.287301
Hf1 Mo0.5 Nb1 Si0.5 Ti1 V0.5,BCC+Sec.,8.2,570.2746211,614,115.2406721
Hf1 Mo0.5 Nb1 Si0.7 Ti1 V0.5,BCC+Sec.,7.9,594.3307537,673,111.2318936
Mo1 Nb1 Ti1 V1 Zr1,BCC+Laves,7.1,563.6735,467,141.1527851
Nb1 Re0.3 Ti1 Zr1,BCC+Laves,7.5,420.0124683,323,107.6392062
Nb1 Ta1 Ti1 V1 Zr1,BCC+BCC,8.5,434.6593788,190,117.1837623
Al0.4 Hf0.6 Nb1 Ta1 Ti1 Zr1,BCC,9.1,458.8482496,89,107
Al1 Cr1 Mo1 Ti1,BCC,6,695.3128889,100,189
Al1 Mo1 Nb1 Ti1,BCC,6.5,564.3032222,200,151
Hf1 Mo0.5 Nb1 Ti1 V0.5,BCC,9,509.4933333,60,126
Hf1 Mo1 Nb1 Ta1 Ti1 Zr1,BCC,9.9,519.6967778,556,137
Hf1 Mo1 Nb1 Ti1 Zr1,BCC,8.7,494.8125,187,128
Hf1 Mo1 Ta1 Ti1 Zr1,BCC,10.2,510.0876667,404,143
Hf1 Nb1 Ta1 Ti1 Zr1,BCC,9.9,351.0332345,92,107
Mo1 Nb1 Ta1 Ti1 V1 W1,BCC,11,696.5141389,659,209
Mo1 Nb1 Ta1 Ti1 W1,BCC,11.8,480.4580238,586,222
Mo1 Nb1 Ta1 V1 W1,BCC,12.4,591.8107881,735,229
Mo1 Nb1 Ta1 W1,BCC,13.7,410.225004,506,250
Mo1 Nb1 Ti1,BCC,7.7,461.3302738,324,177
Nb1 Ta0.3 Ti1 Zr1,BCC,7.4,366.4582222,102,101
Nb1 Ti1 Zr1,BCC,6.5,369.8391111,61,94
Al1 Cr1 Mo1 Nb1 Ti1,BCC+Laves,6.6,736.8247249,105,171.4421565
Al0.24 Nb1 Ti1 V1 Zr1,BCC+Laves,6.3,375.0925778,24,98.60049901
Al1 Mo0.5 Nb1 Ta0.5 Ti1 Zr1,B2+BCC,7.1,642.8687619,250,116.9810808
Cr1 Nb0.333 Ti0.333 Zr0.333,BCC+Laves,6.8,429.3796556,32,173.0138809
Cr1 Mo0.5 Nb1 Ta0.5 Ti1 Zr1,BCC+BCC+Laves,8,578.293,170,153.4248238
Hf1 Mo0.5 Nb1 Si0.3 Ti1 V0.5,BCC+Sec.,8.5,543.0970354,166,119.287301
Hf1 Mo0.5 Nb1 Si0.5 Ti1 V0.5,BCC+Sec.,8.2,570.2746211,188,115.2406721
Hf1 Mo0.5 Nb1 Si0.7 Ti1 V0.5,BCC+Sec.,7.9,594.3307537,235,111.2318936
Mo1 Nb1 Ti1 V1 Zr1,BCC+Laves,7.1,563.6735,116,141.1527851
Nb1 Re0.3 Ti1 Zr1,BCC+Laves,7.5,420.0124683,89,107.6392062
Nb1 Ta1 Ti1 V1 Zr1,BCC+BCC,8.5,434.6593788,78,117.1837623
Co1 Cr1 Fe1 Mn1 Ni1,FCC,8,198.8438598,293.1,220
Hf1 Nb1 Ta1 Ti1 Zr1,BCC,9.9,351.0332345,985,107
Hf1 Nb1 Ta1 Ti1 Zr1,BCC,9.9,351.0332345,972,107
Hf1 Nb1 Ta1 Ti1 Zr1,BCC,9.9,351.0332345,967,107
Co1 Fe1 Ni1,FCC,8.5,156.0356238,230.896459,207
Co1 Fe1 Ni1,FCC,8.5,156.0356238,276,207
Co1 Fe1 Ni1,FCC,8.5,156.0356238,217,207
Co1 Fe1 Ni1,FCC,8.5,156.0356238,201,207
Co1 Cr1 Ni1,,8.3,335.0289365,600,230.9461314
Co1 Cr1 Ni1,,8.3,335.0289365,400,230.9461314
Co1 Cr1 Ni1,,8.3,335.0289365,1215,230.9461314
Cr0.286 Mo0.476 Nb1 Ta0.024 Ti0.31 V0.286,BCC+Sec.,8,741,2680,169.3529751
Hf1 Mo1 Nb1 Ti1 Zr1,BCC,8.7,494.8125,1719,128
Co1 Fe1 Ni1,FCC,8.5,156.0356238,230.896459,207
Co1 Cr0.053 Ni1,FCC,8.8,196.5056238,440.6918721,207
Fe1 Mn1 Ni1,FCC,8.1,230.7868111,529,203
Fe1 Mn1 Ni1,FCC,8.1,230.7868111,522,203
Fe1 Mn1 Ni1,FCC,8.1,230.7868111,460,203
Fe1 Mn1 Ni1,FCC,8.1,230.7868111,407,203
Fe1 Mn1 Ni1,FCC,8.1,230.7868111,372,203
Fe1 Mn1 Ni1,FCC,8.1,230.7868111,322,203
Co1 Mn1 Ni1,FCC,8.4,287.6829987,333,202
Co1 Mn1 Ni1,FCC,8.4,287.6829987,601,202
Co1 Mn1 Ni1,FCC,8.4,287.6829987,321,202
Co1 Mn1 Ni1,FCC,8.4,287.6829987,267,202
Co1 Cr0.25 Ni1,FCC,8.7,207.119646,745,213
Co1 Cr0.25 Ni1,FCC,8.7,207.119646,623,213
Co1 Cr0.25 Ni1,FCC,8.7,207.119646,387,213
Co1 Cr0.25 Ni1,FCC,8.7,207.119646,330,213
Co1 Cr1 Fe1 Ni1,FCC,8.2,127.5599349,631,226
Co1 Cr1 Fe1 Ni1,FCC,8.2,127.5599349,494,226
Co1 Cr1 Fe1 Ni1,FCC,8.2,127.5599349,448,226
Co1 Cr1 Fe1 Ni1,FCC,8.2,127.5599349,273,226
Co1 Cr1 Fe1 Ni1,FCC,8.2,127.5599349,172,226
Co0.25 Cr1 Ni1,FCC,8.1,329.2887302,518,238
Co0.25 Cr1 Ni1,FCC,8.1,329.2887302,462,238
Co0.25 Cr1 Ni1,FCC,8.1,329.2887302,395,238
Co0.25 Cr1 Ni1,FCC,8.1,329.2887302,356,238
Al1 Co1 Ni1 Ti1,BCC+B2,5.7,672,1018.955223,138.6722789
Al1 Fe1 Ni1 Ti1,BCC+B2,5.5,666,1122.650496,138.9694419
Al1 Co1 Fe1 Ni1 Ti1,BCC+B2,6.1,667,1429.166571,151.1095759
Al1 Cr1 Cu1 Fe1 Ni1,FCC+BCC+B2,6.8,434,993.8747246,169.062194
Al1 Cr1 Cu1 Fe1 Ni1,FCC+BCC+B2,6.8,666,1132.79623,169.062194
Al1 Cr1 Cu1 Fe1 Ni1,FCC+BCC+B2,6.8,761,1309.356792,169.062194
Al1 Cr1 Cu1 Fe1 Ni1,FCC+BCC+B2,6.8,747,1338.954316,169.062194
Al1 Cr1 Cu1 Fe1 Ni1,FCC+BCC+B2,6.8,605.6927169,1511,169.062194
Al1 Cr1 Cu1 Fe1 Ni1,FCC+BCC+B2,6.8,605.6927169,1366,169.062194
Al1 Cr1 Cu1 Fe1 Ni1,FCC+BCC+B2,6.8,605.6927169,410,169.062194
Al1 Cr1 Cu1 Fe1 Ni1,FCC+BCC+B2,6.8,605.6927169,48,169.062194
Co1 Cr1 Fe1 Mn1 Ni1,FCC,8,198.8438598,210,220
Co1 Cr1 Fe1 Mn1 Ni1,FCC,8,198.8438598,1150,220
Co1 Cr1 Fe1 Mn1 Ni1,FCC,8,198.8438598,1300,220
Co1 Cr1 Fe1 Mn1 Ni1,FCC,8,198.8438598,1050,220
Co1 Cr1 Fe1 Mn1 Ni1,FCC,8,198.8438598,560,220
Co1 Cr1 Fe1 Mn1 Ni1,FCC,8,198.8438598,520,220
Co1 Cr1 Fe1 Mn1 Ni1,FCC,8,198.8438598,320,220
Co1 Cr1 Fe1 Mn1 Ni1,FCC,8,198.8438598,280,220
Co0.5 Fe0.5 Mo0.1 Ni1 V0.25,FCC,8.4,179.2582889,419,202
Co0.5 Fe0.5 Mo0.1 Ni1 V0.25,FCC,8.4,179.2582889,350,202
Co0.5 Fe0.5 Mo0.1 Ni1 V0.25,FCC,8.4,179.2582889,252,202
Co0.5 Fe0.5 Mo0.1 Ni1 V0.25,FCC,8.4,179.2582889,214,202
Co0.5 Fe0.5 Mo0.1 Ni1 V0.25,FCC,8.4,179.2582889,212,202
Co0.5 Fe0.5 Mo0.1 Ni1 V0.25,FCC,8.4,179.2582889,187,202
Al0.3 Co1 Cr1 Fe1 Ni1,FCC,7.6,132,448.0318198,210
Al0.3 Co1 Cr1 Fe1 Ni1,FCC,7.6,147,497.7550281,210
Al0.3 Co1 Cr1 Fe1 Ni1,FCC,7.6,165,513.4264203,210
Al1 Co1 Cr1 Fe1 Ni1,B2+BCC,6.7,519,1631,184.4160003
Al1 Co1 Cr1 Fe1 Ni1,B2+BCC,6.7,493,1209,184.4160003
Co0.318 Cr0.227 Fe1 Mo0.091 Ni0.182,FCC+Sec.,8.2,222.0969333,443,223.6567616
Co0.327 Cr0.227 Fe1 Mo0.136 Ni0.127,FCC+Sec.,8.2,221.5384048,711,226.1823358
Co0.318 Cr0.227 Fe1 Mo0.091 Ni0.182,FCC+Sec.,8.2,222.0969333,301,223.6567616
Co0.327 Cr0.227 Fe1 Mo0.136 Ni0.127,FCC+Sec.,8.2,221.5384048,684,226.1823358
Co0.318 Cr0.227 Fe1 Mo0.091 Ni0.182,FCC+Sec.,8.2,222.0969333,261,223.6567616
Co0.327 Cr0.227 Fe1 Mo0.136 Ni0.127,FCC+Sec.,8.2,221.5384048,506,226.1823358
Co0.318 Cr0.227 Fe1 Mo0.091 Ni0.182,FCC+Sec.,8.2,222.0969333,231,223.6567616
Co0.327 Cr0.227 Fe1 Mo0.136 Ni0.127,FCC+Sec.,8.2,221.5384048,296,226.1823358
Co1 Cr1 Fe1 Mn1 Ni1,FCC,8,198.8438598,654.3580878,220
Co1 Cr1 Fe1 Mn1 Ni1,FCC,8,198.8438598,654.3580878,220
Co1 Cr1 Fe1 Mn1 Ni1,FCC,8,198.8438598,654.3580878,220
Cr1 Cu1 Fe1 Mn1 Ni1,FCC+BCC,8.1,288.8147518,615,203.1816517
Cr1 Cu1 Fe1 Mn1 Ni1,FCC+BCC,8.1,288.8147518,601.5327243,203.1816517
Cr1 Cu1 Fe1 Mn1 Ni1,FCC+BCC,8.1,288.8147518,601.5327243,203.1816517
Cr1 Cu1 Fe1 Mn1 Ni1,FCC+BCC,8.1,288.8147518,601.5327243,203.1816517
Cr1 Cu1 Fe1 Mn1 Ni1,FCC+BCC+Sec.,8.1,288.8147518,601.5327243,203.1816517
Cr1 Cu1 Fe1 Mn1 Ni1,FCC+BCC+Sec.,8.1,288.8147518,601.5327243,203.1816517
Cr1 Cu1 Fe1 Mn1 Ni1,FCC+BCC+Sec.,8.1,288.8147518,601.5327243,203.1816517
Cr1 Cu1 Fe1 Mn1 Ni1,FCC+BCC+Sec.,8.1,288.8147518,601.5327243,203.1816517
Cr1 Cu1 Fe1 Mn1 Ni1,FCC+BCC,8.1,288.8147518,601.5327243,203.1816517
Mo1 Nb1 Re0.5 W1,BCC,13.7,473,896,298
C0.2 Mo1 Nb1 Re0.5 Ta0.2 W1,BCC+Sec.,13.5,510,1074,262.450568
C0.4 Mo1 Nb1 Re0.5 Ta0.4 W1,BCC+Sec.,13.4,558,1144,253.0467426
C0.5 Mo1 Nb1 Re0.5 Ta0.5 W1,BCC+Sec.,13.3,583,1202,248.2719262
C0.6 Mo1 Nb1 Re0.5 Ta0.6 W1,BCC+Sec.,13.3,615,1241,245.0333014
Al0.278 Co0.694 Cr0.222 Fe0.417 Ni1 Ti0.167,FCC,7.4,348.5043915,520,185
Al0.278 Co0.694 Cr0.222 Fe0.417 Ni1 Ti0.167,FCC,7.4,348.5043915,470,185
Al0.278 Co0.694 Cr0.222 Fe0.417 Ni1 Ti0.167,FCC,7.4,348.5043915,461,185
Al0.278 Co0.694 Cr0.222 Fe0.417 Ni1 Ti0.167,FCC,7.4,348.5043915,445,185
Al0.278 Co0.694 Cr0.222 Fe0.417 Ni1 Ti0.167,FCC,7.4,348.5043915,219,185
Al0.278 Co0.694 Cr0.222 Fe0.417 Ni1 Ti0.167,FCC,7.4,348.5043915,627,185
Al0.278 Co0.694 Cr0.222 Fe0.417 Ni1 Ti0.167,FCC,7.4,348.5043915,594,185
Al0.278 Co0.694 Cr0.222 Fe0.417 Ni1 Ti0.167,FCC,7.4,348.5043915,547,185
Al0.278 Co0.694 Cr0.222 Fe0.417 Ni1 Ti0.167,FCC,7.4,348.5043915,399,185
Al0.278 Co0.694 Cr0.222 Fe0.417 Ni1 Ti0.167,FCC,7.4,348.5043915,243,185
Co0.286 Cr0.429 Fe1 Mn0.143 Ni0.714 V0.286,FCC,7.9,362.8102915,401,208
Co0.286 Cr0.429 Fe1 Mn0.143 Ni0.714 V0.286,FCC,7.9,362.8102915,350,208
Co0.286 Cr0.429 Fe1 Mn0.143 Ni0.714 V0.286,FCC,7.9,362.8102915,312,208
Co0.286 Cr0.429 Fe1 Mn0.143 Ni0.714 V0.286,FCC,7.9,362.8102915,240,208
Co0.286 Cr0.429 Fe1 Mn0.143 Ni0.714 V0.286,FCC,7.9,362.8102915,210,208
Co1 Cr1 Fe1 Mn1 Ni1,Other,8,410.9,1201.001251,219.5327956
Al1 Co0.5 Cr0.5 Fe0.5 Ni0.5,BCC+B2,5.9,581.7,1241,159.7257289
Al1 Co0.556 Cr0.556 Fe0.556 Ni0.556 Ti0.111,BCC+B2,5.9,605.5,1324,161.2857617
Al1 Co0.667 Cr0.667 Fe0.667 Ni0.667 Ti0.333,BCC+B2,6.1,641.7,1566,166.0310942
Al1 Co0.833 Cr0.833 Fe0.833 Ni0.833 Ti0.667,BCC+B2,6.2,639.6,1503,169.6586715
Al1 Co1 Cr1 Fe1 Ni1 Ti1,BCC+B2+Laves,6.2,703,1448,171.2818593
Al0.667 Co0.833 Cr0.833 Fe0.833 Ni0.833 Ti1,BCC+B2+Laves,6.3,856.9,1272,174.1142704
Al1 Co1 Cr1 Fe1 Ni1,,6.7,501.0632388,1300,184.4160003
Al0.8 Co1 Cr1 Fe1 Ni1 Ti0.2,,6.8,495.1654894,968,187.5840457
Al0.5 Co1 Cr1 Fe1 Ni1 Ti0.5,,6.9,561.7538095,1100,191.7196918
Al1 Co1 Cu1 Fe1 Ni1,,7,462.7835937,1060,153.3772391
Al1 Co1 Cr1 Cu1 Fe1 Ni1,,7.1,465.2437778,1285,175.3746079
Al1 Co1 Cu1 Fe1 Ni1 Ti1,,6.5,621.2696667,1612,147.3934394
Al1 Co1 Cr1 Cu1 Fe1 Ni1 Ti1,,6.6,657.1453333,1523,165.573786
Al1 Cr1 Fe1 Ni1,,6.3,455.2252063,1271,179.5326663
Al1 Co0.25 Cr1 Fe1 Ni1,,6.4,523.3916455,1363,180.7513804
Al1 Co0.5 Cr1 Fe1 Ni1,,6.5,500.7835661,1349,181.9716644
Al1 Co0.75 Cr1 Fe1 Ni1,,6.6,485.6501614,1331,183.1932705
Al1 Co1 Cr1 Fe1 Ni1,,6.7,501.0632388,1313,184.4160003
Co1 Cr1 Fe1 Mn1,,7.8,326.7979907,338,223.5884701
Al1 Co1 Cr1 Fe1 Ni1,FCC+BCC,6.7,501.0632388,1093.678166,184.4160003
Al1 Co1 Cr1 Fe1 Ni1,FCC+BCC,6.7,501.0632388,1093.678166,184.4160003
Al1 Co1 Cr1 Fe1 Ni1,FCC+BCC,6.7,501.0632388,1093.678166,184.4160003
Al1 Co1 Cr1 Fe1 Ni1,FCC+BCC,6.7,501.0632388,1093.678166,184.4160003
Al1 Co1 Cr1 Fe1 Ni1,FCC+BCC,6.7,501.0632388,1093.678166,184.4160003
Hf1 Nb1 Ta1 Ti1 W1 Zr1,BCC+Laves,11.2,573.6686722,1550,147.9419
Hf1 Mo1 Nb1 Ta1 Ti1 W1 Zr1,BCC+Laves,11.1,628.3754857,1637,170.85836
Hf1 Nb1 Ta1 Ti1 W1 Zr1,BCC+Laves,11.2,573.6686722,577,147.9419
Hf1 Mo1 Nb1 Ta1 Ti1 W1 Zr1,BCC+Laves,11.1,628.3754857,1065,170.85836
Hf1 Nb1 Ta1 Ti1 W1 Zr1,BCC+Laves,11.2,573.6686722,409,147.9419
Hf1 Mo1 Nb1 Ta1 Ti1 W1 Zr1,BCC+Laves,11.1,628.3754857,736,170.85836
Hf1 Nb1 Ta1 Ti1 W1 Zr1,BCC+Laves,11.2,573.6686722,345,147.9419
Hf1 Mo1 Nb1 Ta1 Ti1 W1 Zr1,BCC+Laves,11.1,628.3754857,703,170.85836
Nb1 Ti1 Zr1,BCC,6.5,372,1223,94
Hf1 Nb1 Ti1 Zr1,BCC,8.4,351,1000,89
Nb1 Ti1 Zr1,BCC,6.5,369.8391111,361.9639253,94
Hf1 Nb1 Ti1 Zr1,BCC,8.4,369.4295556,506.7492758,89
Nb1 Ti1 Zr1,BCC,6.5,369.8391111,462,94
Hf1 Nb1 Ti1 Zr1,BCC,8.4,369.4295556,303,89
Nb1 Ti1 Zr1,BCC,6.5,369.8391111,218,94
Hf1 Nb1 Ti1 Zr1,BCC,8.4,369.4295556,154,89
Co1 Cr1 Fe1 Ni1,FCC,8.2,168.9,163,226
Co1 Cr1 Fe1 Ni1 W0.2,FCC,8.9,244,335,238
Co1 Cr1 Fe1 Ni1 W0.5,FCC+Sec.,9.8,357.9,556,249.7666471
Cr1 Fe1 Mo1 Nb1 V1,BCC+Laves,8.1,826,2663,206.3195827
Cr1 Fe1 Mo1 Nb1 Ti1,BCC+Laves,7.6,792,1647,197.8220829
Fe1 Mo1 Nb1 Ti1 V1,BCC+B2,7.4,699,1707,172.8896531
Al0.15 Cr0.5 Cu0.25 Fe0.5 Ni1,FCC,7.8,107,62,200
Al0.15 Cr0.5 Cu0.25 Fe0.5 Ni1,FCC+L12,7.8,209,350,199.9396663
Al0.15 Cr0.5 Cu0.25 Fe0.5 Ni1,FCC+L12+Sec.,7.8,321,535,199.9396663
Al0.15 Cr0.5 Cu0.25 Fe0.5 Ni1,FCC+L12+Sec.,7.8,159,255,199.9396663
Hf1 Nb1 Ta1 Ti1 Zr1,BCC,9.9,351.0332345,846.5689548,107
Hf1 Nb1 Ta1 Ti1 Zr1,BCC,9.9,351.0332345,846.5689548,107
Hf1 Nb1 Ta1 Ti1 Zr1,BCC,9.9,351.0332345,846.5689548,107
Hf1 Nb1 Ta1 Ti1 Zr1,BCC,9.9,351.0332345,846.5689548,107
Hf1 Nb1 Ta1 Ti1 Zr1,BCC,9.9,351.0332345,846.5689548,107
Hf1 Nb1 Ta1 Ti1 Zr1,BCC,9.9,351.0332345,846.5689548,107
Hf1 Nb1 Ta1 Ti1 Zr1,BCC,9.9,351.0332345,846.5689548,107
Hf1 Nb1 Ta1 Ti1 Zr1,BCC,9.9,351.0332345,846.5689548,107
Hf1 Nb1 Ta1 Ti1 Zr1,BCC,9.9,351.0332345,846.5689548,107
Hf1 Nb1 Ta1 Ti1 Zr1,BCC,9.9,351.0332345,846.5689548,107
Hf1 Nb1 Ta1 Ti1 Zr1,BCC,9.9,351.0332345,846.5689548,107
Hf1 Nb1 Ta1 Ti1 Zr1,BCC,9.9,351.0332345,846.5689548,107
Hf1 Nb1 Ta1 Ti1 Zr1,BCC,9.9,351.0332345,846.5689548,107
Hf1 Nb1 Ta1 Ti1 Zr1,BCC,9.9,351.0332345,846.5689548,107
Hf1 Nb1 Ta1 Ti1 Zr1,BCC,9.9,351.0332345,846.5689548,107
Hf1 Nb1 Ta1 Ti1 Zr1,BCC,9.9,351.0332345,846.5689548,107
Hf1 Nb1 Ta1 Ti1 Zr1,BCC,9.9,351.0332345,846.5689548,107
Hf1 Nb1 Ta1 Ti1 Zr1,BCC,9.9,351.0332345,846.5689548,107
Hf1 Nb1 Ta1 Ti1 Zr1,BCC,9.9,351.0332345,846.5689548,107
Hf1 Nb1 Ta1 Ti1 Zr1,BCC,9.9,351.0332345,846.5689548,107
Hf1 Nb1 Ta1 Ti1 Zr1,BCC,9.9,351.0332345,846.5689548,107
Hf1 Nb1 Ta1 Ti1 Zr1,BCC,9.9,351.0332345,846.5689548,107
Hf1 Nb1 Ta1 Ti1 Zr1,BCC,9.9,351.0332345,846.5689548,107
Hf1 Nb1 Ta1 Ti1 Zr1,BCC,9.9,351.0332345,846.5689548,107
Hf1 Nb1 Ta1 Ti1 Zr1,BCC,9.9,351.0332345,846.5689548,107
Hf1 Nb1 Ta1 Ti1 Zr1,BCC,9.9,351.0332345,846.5689548,107
Hf1 Nb1 Ta1 Ti1 Zr1,BCC,9.9,351.0332345,846.5689548,107
Hf1 Nb1 Ta1 Ti1 Zr1,BCC,9.9,351.0332345,846.5689548,107
Hf1 Nb1 Ta1 Ti1 Zr1,BCC,9.9,351.0332345,846.5689548,107
Hf1 Nb1 Ta1 Ti1 Zr1,BCC,9.9,351.0332345,846.5689548,107
Hf1 Nb1 Ta1 Ti1 Zr1,BCC,9.9,351.0332345,846.5689548,107
Hf1 Nb1 Ta1 Ti1 Zr1,BCC,9.9,351.0332345,846.5689548,107
Hf1 Nb1 Ta1 Ti1 Zr1,BCC,9.9,351.0332345,846.5689548,107
Hf1 Nb1 Ta1 Ti1 Zr1,BCC,9.9,351.0332345,846.5689548,107
Hf1 Nb1 Ta1 Ti1 Zr1,BCC,9.9,351.0332345,846.5689548,107
Hf1 Nb1 Ta1 Ti1 Zr1,BCC,9.9,351.0332345,846.5689548,107
Hf1 Nb1 Ta1 Ti1 Zr1,BCC,9.9,351.0332345,846.5689548,107
Hf1 Nb1 Ta1 Ti1 Zr1,BCC,9.9,351.0332345,846.5689548,107
Hf1 Nb1 Ta1 Ti1 Zr1,BCC,9.9,351.0332345,846.5689548,107
Hf1 Nb1 Ta1 Ti1 Zr1,BCC,9.9,351.0332345,846.5689548,107
Hf1 Nb1 Ta1 Ti1 Zr1,BCC,9.9,351.0332345,846.5689548,107
Hf1 Nb1 Ta1 Ti1 Zr1,BCC,9.9,351.0332345,846.5689548,107
Co1 Cr1 Fe1 Ni1 Ti0.3,FCC,7.8,263,540,214
Co1 Cr1 Fe1 Ni1 Ti0.3,FCC,7.8,185,517.0645808,214
Co0.333 Cr0.667 Fe0.667 Ni1 Ti0.2,FCC,7.8,197,507.6418699,213
Co0.333 Cr0.667 Fe0.667 Ni1 Ti0.2,FCC,7.8,308,586,213
Cr0.5 Fe0.5 Ni1 Ti0.15,FCC,7.8,335,672,212
Cr0.5 Fe0.5 Ni1 Ti0.15,FCC,7.8,204,506.9780703,212
Nb1 Ta1 Ti1,BCC,10,391.8568074,573,136
Nb1 Ta1 Ti1,BCC,10,391.8568074,486,136
Nb1 Ta1 Ti1,BCC,10,391.8568074,378,136
Nb1 Ta1 Ti1,BCC,10,391.8568074,314,136
Nb1 Ta1 Ti1,BCC,10,391.8568074,232,136
Nb1 Ta1 Ti1,BCC,10,391.8568074,222,136
Nb1 Ta1 Ti1,BCC,10,391.8568074,210,136
Nb1 Ta1 Ti1,BCC,10,391.8568074,160,136
Al1 Nb1 Ta1 Ti1,BCC,8.2,450.1946667,1152,120
Al1 Nb1 Ta1 Ti1,BCC,8.2,450.1946667,740,120
Al1 Nb1 Ta1 Ti1,BCC,8.2,450.1946667,740,120
Mo1 Nb1 Ta1 Ti1,BCC,10,443.9919127,1210,179
Mo1 Nb1 Ta1 Ti1,BCC,10,443.9919127,1071,179
Mo1 Nb1 Ta1 Ti1,BCC,10,443.9919127,1029,179
Mo1 Nb1 Ta1 Ti1,BCC,10,443.9919127,868,179
Mo1 Nb1 Ta1 Ti1,BCC,10,443.9919127,732,179
Mo1 Nb1 Ta1 Ti1,BCC,10,443.9919127,685,179
Mo1 Nb1 Ta1 Ti1,BCC,10,443.9919127,593,179
Mo1 Nb1 Ta1 Ti1,BCC,10,443.9919127,564,179
Mo1 Nb1 Ta1 Ti1,BCC,10,443.9919127,539,179
Nb1 Ta1 Ti1 W1,BCC,12.1,496.8694974,1054,198
Nb1 Ta1 Ti1 W1,BCC,12.1,496.8694974,968,198
Nb1 Ta1 Ti1 W1,BCC,12.1,496.8694974,869,198
Nb1 Ta1 Ti1 W1,BCC,12.1,496.8694974,754,198
Nb1 Ta1 Ti1 W1,BCC,12.1,496.8694974,627,198
Nb1 Ta1 Ti1 W1,BCC,12.1,496.8694974,596,198
Nb1 Ta1 Ti1 W1,BCC,12.1,496.8694974,564,198
Nb1 Ta1 Ti1 W1,BCC,12.1,496.8694974,459,198
Hf1 Nb1 Ta1 Ti1,BCC,10.9,295.7282063,860,119
Hf1 Nb1 Ta1 Ti1,BCC,10.9,295.7282063,834,119
Hf1 Nb1 Ta1 Ti1,BCC,10.9,295.7282063,610,119
Hf1 Nb1 Ta1 Ti1,BCC,10.9,295.7282063,473,119
Cr1 Mo1 Nb1 Ti1,BCC,7.6,611.6964074,1630,196
Cr1 Mo1 Nb1 Ti1,BCC,7.6,611.6964074,1268,196
Cr1 Mo1 Nb1 Ti1,BCC,7.6,611.6964074,1115,196
Cr1 Mo1 Nb1 Ti1,BCC,7.6,611.6964074,1062,196
Cr1 Mo1 Nb1 Ti1,BCC,7.6,611.6964074,1058,196
Cr1 Mo1 Ta1 Ti1,BCC+Laves,9.9,641.1771812,1795,219.6883646
Cr1 Mo1 Ta1 Ti1,BCC+Laves,9.9,641.1771812,1506,219.6883646
Cr1 Mo1 Ta1 Ti1,BCC+Laves,9.9,641.1771812,1266,219.6883646
Cr1 Mo1 Ta1 Ti1,BCC+Laves,9.9,641.1771812,1183,219.6883646
Cr1 Mo1 Ta1 Ti1,BCC+Laves,9.9,641.1771812,1175,219.6883646
Cr1 Mo1 Ta1 Ti1,BCC+Laves,9.9,641.1771812,1162,219.6883646
Cr1 Mo1 Ta1 Ti1,BCC+Laves,9.9,641.1771812,1162,219.6883646
Cr1 Mo1 Ta1 Ti1,BCC+Laves,9.9,641.1771812,1159,219.6883646
Hf0.25 Ti1 V0.5 Zr0.5,BCC,6.5,338.3,1160,100
Hf0.25 Ti1 V0.5 Zr0.5,BCC,6.5,338.3,405,100
Hf0.25 Ti1 V0.5 Zr0.5,BCC,6.5,338.3,85,100
Hf0.25 Nb0.125 Ti1 V0.5 Zr0.5,BCC,6.6,332.4,1115,100
Hf0.25 Nb0.25 Ti1 V0.5 Zr0.5,BCC,6.7,322.5,1065,100
Hf0.25 Nb0.25 Ti1 V0.5 Zr0.5,BCC,6.7,322.5,718,100
Hf0.25 Nb0.25 Ti1 V0.5 Zr0.5,BCC,6.7,322.5,135,100
Hf0.25 Nb0.375 Ti1 V0.5 Zr0.5,BCC,6.8,318.9,1025,100
Hf0.25 Nb0.5 Ti1 V0.5 Zr0.5,BCC,6.9,310.4,980,101
Hf0.25 Nb0.5 Ti1 V0.5 Zr0.5,BCC,6.9,310.4,859,101
Hf0.25 Nb0.5 Ti1 V0.5 Zr0.5,BCC,6.9,310.4,195,101
Cr1 Cu1 Fe1 Mn1 Ni1,Other,8.1,398,1190,203.1816517
Cr1 Cu1 Fe1 Mn1 Ni1,Other,8.1,367,1170,203.1816517
Cr1 Cu1 Fe1 Mn1 Ni1,Other,8.1,312,1030,203.1816517
Cr1 Cu1 Fe1 Mn1 Ni1,Other,8.1,271,970,203.1816517
Cr1 Cu1 Fe1 Mn1 Ni1,Other,8.1,183,850,203.1816517
Cr1 Cu1 Fe1 Mn1 Ni1,Other,8.1,162,470,203.1816517
Co0.476 Cr0.476 Fe0.476 Nb0.095 Ni1,FCC+Laves,8.3,175.6069556,170,214.7248009
Co0.476 Cr0.476 Fe0.476 Nb0.19 Ni1,FCC+Laves,8.4,174.2313746,640,211.773601
Co0.476 Cr0.476 Fe0.476 Nb0.095 Ni1,FCC+Laves+Sec.,8.3,175.6069556,560,214.7248009
Co0.476 Cr0.476 Fe0.476 Nb0.19 Ni1,FCC+Laves,8.4,174.2313746,460.1876479,211.773601
C0.053 Co1 Cr1 Fe1 Mn1 Ni1,FCC+Sec.,8,345,543.3493231,218.674862
C0.053 Co1 Cr1 Fe1 Mn1 Ni1,FCC+Sec.,8,285,494.0742567,218.674862
Al1 Co1 Cr1 Fe1 Ni1,BCC+FCC,6.7,550,1221.1,184.4160003
Al1 Co1 Cr1 Fe1 Ni1,BCC+FCC,6.7,510,1186.7,184.4160003
Al1 Co1 Cr1 Fe1 Ni1,BCC+FCC,6.7,503,1112.9,184.4160003
Cr1 Mo1 Nb1 Ti1 W1,BCC+Laves,9.9,655.4926368,2500,236.045577
Cr1 Mo1 Nb1 Ti1 W1,BCC+Laves,9.9,655.4926368,1260,236.045577
Cr1 Mo1 Nb1 Ti1 W1,BCC+Laves,9.9,655.4926368,1630,236.045577
Cr1 Mo1 Nb1 Ti1 W1,BCC+Laves,9.9,655.4926368,2030,236.045577
Cr1 Mo1 Nb1 Ti1 W1,BCC+Laves,9.9,655.4926368,1920,236.045577
Al1 Co1 Cr1 Fe1 Ni1,BCC+B2,6.7,501.0632388,1093.678166,184.4160003
Al1 Co1 Cr1 Fe1 Ni1,BCC+B2,6.7,501.0632388,1093.678166,184.4160003
Al1 Co1 Cr1 Fe1 Ni1,BCC+B2+FCC,6.7,501.0632388,1093.678166,184.4160003
Al1 Co1 Cr1 Fe1 Ni1,BCC+B2+FCC,6.7,501.0632388,1093.678166,184.4160003
Al1 Co1 Cr1 Fe1 Ni1,BCC+B2+FCC,6.7,501.0632388,520,184.4160003
Al1 Co1 Cr1 Fe1 Ni1,BCC+B2+FCC,6.7,501.0632388,1150,184.4160003
Al1 Co1 Cr1 Fe1 Ni1,BCC+B2+FCC,6.7,501.0632388,1287,184.4160003
Al1 Co1 Cr1 Fe1 Ni1,BCC+B2+FCC,6.7,501.0632388,1286,184.4160003
Al1 Co1 Cr1 Fe1 Ni1,BCC+B2+FCC,6.7,501.0632388,1390,184.4160003
Al1 Co1 Cr1 Fe1 Ni1,BCC+B2+FCC,6.7,501.0632388,1626,184.4160003
Cr1 Fe1 Mn1 Ni1,FCC,7.8,254.5103839,379.3981904,222
Co0.25 Cr0.25 Fe1 Mn1,FCC,7.7,327.4394921,213,212
Co0.25 Cr0.25 Fe1 Mn1,FCC,7.7,327.4394921,393,212
Co0.25 Cr0.25 Fe1 Mn1,FCC,7.7,327.4394921,792,212
Co0.25 Cr0.25 Fe1 Mn1,FCC,7.7,327.4394921,559,212
Co0.25 Cr0.25 Fe1 Mn1,FCC,7.7,327.4394921,512,212
Co0.25 Cr0.25 Fe1 Mn1,FCC,7.7,327.4394921,476,212
Co1 Cr1 Fe1 Mn1 Ni1,FCC,8,198.8438598,353,220
C0.041 Co1 Cr1 Fe1 Mn1 Nb0.041 Ni1,FCC+Sec.,8,374.4463889,732,217.8734954
Al0.5 Nb1 Ta0.5 Ti1 Zr1,BCC+HCP,7.3,395.4191175,1500,101.8206372
Al0.5 Nb1 Ta0.5 Ti1 Zr1,BCC,7.3,395.4191175,1490.391347,102
Al0.5 Nb1 Ta0.5 Ti1 Zr1,BCC+HCP,7.3,395.4191175,1200,101.8206372
Al0.5 Nb1 Ta0.5 Ti1 Zr1,BCC+HCP,7.3,395.4191175,2100,101.8206372
Al0.5 Nb1 Ta0.5 Ti1 Zr1,BCC+HCP,7.3,395.4191175,1740,101.8206372
Al0.5 Nb1 Ta0.5 Ti1 Zr1,BCC+HCP,7.3,395.4191175,1630,101.8206372
Mo1 Nb1 Ta1 W1,BCC,13.7,504.5,1217,250
Mo1 Nb1 Si0.25 Ta1 W1,BCC+Sec.,12.9,567,1826,236.4252191
Mo1 Nb1 Si0.5 Ta1 W1,BCC+Sec.,12.2,697,1883,223.7595175
Mo1 Nb1 Si0.75 Ta1 W1,BCC+Sec.,11.6,682.6,2483,212.7453747
Mo1 Nb1 Ta1 W1,BCC,13.7,420,763.5110145,250
Mo1 Nb1 Si0.25 Ta1 W1,BCC+Sec.,12.9,425,915.0358451,236.4252191
Mo1 Nb1 Si0.5 Ta1 W1,BCC+Sec.,12.2,535,1346.895838,223.7595175
Mo1 Nb1 Si0.75 Ta1 W1,BCC+Sec.,11.6,640,1464.214728,212.7453747
Mo1 Nb1 Ta1 W1,BCC,13.7,425,763.3556415,250
Mo1 Nb1 Si0.25 Ta1 W1,BCC+Sec.,12.9,420,924.3500829,236.4252191
Mo1 Nb1 Si0.5 Ta1 W1,BCC+Sec.,12.2,560,1351.08361,223.7595175
Mo1 Nb1 Si0.75 Ta1 W1,BCC+Sec.,11.6,600,1348.468993,212.7453747
Mo1 Nb1 Ta1 W1,BCC,13.7,340,826.2012302,250
Mo1 Nb1 Si0.25 Ta1 W1,BCC+Sec.,12.9,425,915.0358451,236.4252191
Mo1 Nb1 Si0.5 Ta1 W1,BCC+Sec.,12.2,540,1349.576393,223.7595175
Mo1 Nb1 Si0.75 Ta1 W1,BCC+Sec.,11.6,650,1721.45133,212.7453747
Mo1 Nb1 Ta1 W1,BCC,13.7,335.5,828.8617414,250
Mo1 Nb1 Si0.25 Ta1 W1,BCC+Sec.,12.9,399.2,775.3013984,236.4252191
Mo1 Nb1 Si0.5 Ta1 W1,BCC+Sec.,12.2,550.5,1349.071303,223.7595175
Mo1 Nb1 Si0.75 Ta1 W1,BCC+Sec.,11.6,597.3,1352.871881,212.7453747
Mo1 Nb1 Si0.75 Ta1 W1,BCC+Sec.,11.6,631.6415445,960,212.7453747
Co1 Cr1 Fe1 Mn1 Ni1,FCC,8,198.8438598,1199.26,220
Co1 Cr1 Fe1 Mn1 Ni1,FCC,8,198.8438598,1269.23,220
Co1 Cr1 Fe1 Mn1 Ni1,FCC,8,198.8438598,1371.21,220
Co1 Cr1 Fe1 Mn1 Ni1,FCC,8,198.8438598,1362.74,220
Co1 Cr1 Fe1 Mn1 Ni1,FCC,8,198.8438598,1241.81,220
Co1 Cr1 Fe1 Mn1 Ni1,FCC,8,198.8438598,930.3,220
Co1 Cr1 Fe1 Mn1 Ni1,FCC,8,198.8438598,729.21,220
Co1 Cr1 Fe1 Mn1 Ni1,FCC,8,198.8438598,494.82,220
Co1 Cr1 Fe1 Mn1 Ni1,FCC,8,198.8438598,366.88,220
Co1 Cr1 Fe1 Mn1 Ni1,FCC,8,198.8438598,290.65,220
Co1 Cr1 Fe1 Mn1 Ni1,FCC,8,198.8438598,258.76,220
C0.1 Co1 Cr1 Fe1 Mn1 Ni1 Ti0.1,FCC+Sec.,7.8,457,1616,214.3244011
C0.1 Co1 Cr1 Fe1 Mn1 Ni1 Ti0.1,FCC+Sec.,7.8,461,1652,214.3244011
C0.1 Co1 Cr1 Fe1 Mn1 Ni1 Ti0.1,FCC+Sec.,7.8,428,1490,214.3244011
C0.1 Co1 Cr1 Fe1 Mn1 Ni1 Ti0.1,FCC+Sec.,7.8,378,1194,214.3244011
Co1 Cr1 Fe1 Ni1,FCC,8.2,127.5599349,361.2795122,226
Al0.5 Co1 Cr1 Fe1 Ni1,FCC+BCC,7.3,250,650.4655878,201.8352376
Al1 Co1 Cr1 Fe1 Ni1,BCC,6.7,500,1111.04061,184
Al1 Co0.5 Cr0.5 Fe0.5 Ni0.5,BCC,5.9,733,1290.596574,160
Al0.5 Co1 Fe1 Ni1 Ti0.5,FCC+BCC,6.9,733,1803.386474,169.7791496
Al0.5 Co1 Cr1 Fe1 Ni1 Ti0.5,FCC+FCC,6.9,640,1670.090117,191.7196918
Al0.5 Co1 Cr1 Fe1 Mn1 Ni1,,7.4,426.6066667,980.9835974,202.2003331
Al0.5 Co1 Cr1 Fe1 Mn1 Ni1 Ta0.2,FCC+BCC+Sec.,7.8,385,825.6608554,202.6581012
Al0.5 Co1 Cr1 Fe1 Mn1 Ni1 Ta0.4,FCC+BCC+Sec.,8.3,486,1067.179832,204.6520085
Al0.55 Co1 Cr1 Fe1 Mn1 Ni1 Ta0.6,FCC+BCC+Sec.,8.6,570,1383.224175,203.7465226
Co1 Cr1 Fe1 Mn1 Ni1,FCC+BCC,8,387.2692151,1179.468189,219.5327956
Co1 Cr1 Fe1 Mn1 Ni1 Ta0.2,FCC+BCC,8.5,200,480.8855626,220.3999166
Co1 Cr1 Fe1 Mn1 Ni1 Ta0.4,FCC+BCC,9,290,575.8314362,221.6050728
Co1 Cr1 Fe1 Mn1 Ni1 Ta0.6,FCC+BCC,9.4,345,603.6756577,221.7488883
Al0.3 Co1 Cr1 Fe1 Ni1,FCC,7.6,160,511.6472487,210
Al0.3 Co1 Cr1 Fe1 Mo0.1 Ni1,FCC,7.7,200,527.7550216,214
Al0.143 Cr0.343 Fe1 Mn0.8 Ni0.571,FCC,7.5,302.7839836,280,204
Al0.286 Cr0.343 Fe1 Mn0.657 Ni0.571,FCC,7.2,342.9881556,320,195
Al0.143 Cr0.343 Fe1 Mn0.8 Ni0.571,FCC,7.5,302.7839836,1253,204
Al0.286 Cr0.343 Fe1 Mn0.657 Ni0.571,FCC,7.2,342.9881556,1400,195
Co1 Cu1 Fe1 Mn1 Ni1,FCC,8.4,212.6451905,495.7169849,189
Co1 Cu1 Fe1 Mn1 Ni1,FCC,8.4,212.6451905,495.7169849,189
Co1 Cu1 Fe1 Mn1 Ni1,FCC,8.4,212.6451905,495.7169849,189
Co1 Cr1 Fe1 Mo0.15 Ni1,FCC,8.3,175.8544905,489,231
Co1 Cr1 Fe1 Mo0.15 Ni1,,8.3,175.8544905,873,229.514546
Co1 Cr1 Fe1 Mo0.15 Ni1,,8.3,175.8544905,952,229.514546
Co1 Cr1 Fe1 Mo0.15 Ni1,FCC,8.3,175.8544905,1136,231
Co1 Cr1 Fe1 Mo0.15 Ni1,FCC,8.3,175.8544905,1301,231
Co1 Cr1 Fe1 Mo0.15 Ni1,,8.3,175.8544905,1311,229.514546
Co1 Cr1 Fe1 Mo0.15 Ni1,,8.3,175.8544905,1273,229.514546
Co0.139 Cr0.446 Cu0.99 Ni1 Si0.277,,7.6,142.5,777,166.4014116
Co0.139 Cr0.446 Cu0.99 Ni1 Si0.277,,7.6,147.4,582.966094,166.4014116
Co0.139 Cr0.446 Cu0.99 Ni1 Si0.277,,7.6,155.2,586.7281161,166.4014116
Al1 Co1 Cr0.091 Nb0.727 W0.212,,7.2,1084,1876.397029,144.7324306
Co1 Cr0.917 Ni1 Ta0.5 Ti0.75,,8.8,1011,2316.681669,204.2535536
