Repository: Elliotdeflor/Elliots-Archive

# Elliot's Archive

**elliotdeflor / archive**

---

This repository is a living archive of everything I have built, written, and thought about, there is no common thread here.

---

## What you will find here

| Area | Contents |
|---|---|
| **Engineering** | Thesis work, technical models, computational research |
| **Creativity** | Writing, Painting, Music |
| **Design & Thinking** | Personal Design Projects|

---

*Updated continuously. Explore and Enjoy.*

File: Engineering/Projects/AlloyGenie/meta/MPEA_dataset.csv (part 1 of 2)
composition,phase,density,hv,yield_strength,young_modulus
Al0.25 Co1 Fe1 Ni1,FCC,7.9,138,158,192
Al0.5 Co1 Fe1 Ni1,FCC+BCC,7.4,212,346,
Al0.75 Co1 Fe1 Ni1,FCC+BCC,7,385,794,
Al1 Co1 Fe1 Ni1,BCC,6.6,456,964,162
Co1 Fe1 Ni1,FCC,8.5,125,204,207
Co1 Fe1 Ni1,FCC,8.5,125,209,207
Co1 Fe1 Ni1 Si0.25,FCC,7.7,149,196,186
Co1 Fe1 Ni1 Si0.5,FCC+Sec.,7.1,287,476,
Co1 Fe1 Ni1 Si0.75,FCC+Sec.,6.6,570,1301,
Co1 Cr1 Fe1 Ni1,FCC,8.2,,274,226
Co1 Cr1 Mn1 Ni1,FCC,8.1,,282,222
Co1 Cr1 Ni1,FCC,8.3,,300,231
Co1 Fe1 Mn1 Ni1,FCC,8.2,,170,204
Co1 Fe1 Ni1,FCC,8.5,,211,207
Co1 Mn1 Ni1,FCC,8.4,,231,202
Fe1 Mn1 Ni1,FCC,8.1,,221,203
Co1 Cr1 Fe1 Nb0.103 Ni1,FCC+Sec.,8.2,,318,
Co1 Cr1 Fe1 Nb0.155 Ni1,FCC+Sec.,8.2,,322,
Co1 Cr1 Fe1 Nb0.206 Ni1,FCC+Sec.,8.2,,403,
Co1 Cr1 Fe1 Nb0.309 Ni1,FCC+Sec.,8.2,,479,
Co1 Cr1 Fe1 Nb0.412 Ni1,FCC+Sec.,8.2,,638,
Co1 Cr1 Fe1 Ni1,FCC,8.2,,148,226
Al0.25 Co1 Cr1 Fe1 Ni1,FCC,7.7,110,,213
Al0.25 Co1 Cr1 Fe1 Ni1,FCC,7.7,113,,213
Al0.375 Co1 Cr1 Fe1 Ni1,FCC,7.5,131,,207
Al0.375 Co1 Cr1 Fe1 Ni1,FCC,7.5,196,,207
Al0.5 Co1 Cr1 Fe1 Ni1,FCC+BCC,7.3,159,,
Al0.5 Co1 Cr1 Fe1 Ni1,FCC+BCC,7.3,209,,
Al0.75 Co1 Cr1 Fe1 Ni1,FCC+BCC,7,388,,
Al0.75 Co1 Cr1 Fe1 Ni1,FCC+BCC,7,280,,
Al0.875 Co1 Cr1 Fe1 Ni1,BCC,6.9,538,,188
Al0.875 Co1 Cr1 Fe1 Ni1,FCC+BCC,6.9,361,,
Al1 Co0.8 Cr0.8 Fe0.8 Ni0.8,BCC,6.5,487,,177
Al1 Co0.8 Cr0.8 Fe0.8 Ni0.8,BCC,6.5,499,,177
Al1 Co0.667 Cr0.667 Fe0.667 Ni0.667,BCC,6.2,484,,171
Al1 Co0.667 Cr0.667 Fe0.667 Ni0.667,BCC,6.2,517,,171
Al1 Co0.5 Cr0.5 Fe0.5 Ni0.5,BCC,5.9,509,,160
Al1 Co0.5 Cr0.5 Fe0.5 Ni0.5,BCC,5.9,512,,160
Al1 Co1 Cr1 Fe1 Ni1,BCC,6.7,484,,184
Al1 Co1 Cr1 Fe1 Ni1,FCC+BCC,6.7,433,,
Co1 Cr1 Fe1 Ni1,FCC,8.2,116,,226
Co1 Cr1 Fe1 Ni1,FCC,8.2,113,,226
Al0.5 Co1 Cr1 Fe1 Mo0.5 Ni1,FCC+Sec.,7.7,425,,
Al1 Co0.667 Cr0.667 Fe0.667 Mo0.333 Ni0.667,B2+Sec.,6.6,655,,
Al1 Co0.5 Cr0.5 Fe0.5 Mo0.25 Ni0.5,BCC+B2,6.3,605,,
Al1 Co1 Cr1 Fe1 Mo0.5 Ni1,B2+Sec.,7.1,715,,
Co1 Cr1 Fe1 Mo0.5 Ni1,FCC+Sec.,8.5,210,,
Al0.5 Co1 Cr1 Fe1 Ni1 Ti1,BCC+Laves,6.6,,,
Al1 Co0.667 Cr0.667 Fe0.667 Ni0.667 Ti0.667,BCC+BCC,5.9,,,
Al1 Co0.5 Cr0.5 Fe0.5 Ni0.5 Ti0.5,BCC+BCC,5.6,643,,
Al1 Co1 Cr1 Fe1 Ni1 Ti1,BCC+Laves,6.2,,,
Co1 Cr1 Fe1 Ni1 Ti1,FCC,7.2,,,195
Al0.133 Co1 Cr0.667 Fe0.667 Ni1 Ti0.667,FCC+Sec.,7.2,717,,
Al0.133 Co1 Cr0.667 Fe0.667 Ni1 Ti0.333,FCC,7.6,487,,201
Co1 Cr0.667 Fe0.667 Ni1 Ti0.667,FCC+Sec.,7.4,654,,
Co1 Cr0.667 Fe0.667 Ni1 Ti0.333,FCC,7.8,509,,
Al0.7 Co0.3 Cr1 Fe1 Ni1,FCC+BCC+B2,6.8,624,2033,
Al0.875 Co1 Cr1 Fe1 Ni1,FCC+BCC,6.9,,,
Al1 Co0.667 Cr0.667 Fe0.667 Ni0.667,BCC,6.2,402,,171
Al1 Co0.4 Cr0.4 Fe0.4 Ni0.4,BCC,5.6,487,,152
Al1 Co0.5 Cr0.5 Fe0.5 Ni0.5,BCC,5.9,432,,160
Al1 Co0.333 Cr0.333 Fe0.333 Ni0.333,BCC,5.3,506,,145
Al1 Co1 Cr1 Fe1 Ni1,BCC,6.7,395,,184
Al1 Cr1 Cu1 Fe1 Ni1,FCC+BCC,6.8,342,,
Co1 Cr1 Cu1 Fe1 Ni1,FCC,8.3,286,,206
Cr1 Cu1 Fe1 Mn1 Ni1,FCC+BCC,8.1,296,,
Cr1 Cu1 Fe1 Mo1 Ni1,FCC,8.7,263,,236
Al1 Co1 Cr1 Fe1 Ni1,BCC,6.7,,1251,184
Al1 C0.1 Co1 Cr1 Fe1 Ni1,BCC+Sec.,6.7,,957,
Al1 C0.2 Co1 Cr1 Fe1 Ni1,BCC+Sec.,6.6,,906,
Al1 C0.3 Co1 Cr1 Fe1 Ni1,BCC+Sec.,6.5,,867,
Al1 C0.4 Co1 Cr1 Fe1 Ni1,BCC+Sec.,6.5,,1056,
Al1 C0.5 Co1 Cr1 Fe1 Ni1,BCC+Sec.,6.4,,1060,
Al0.667 C1 Co0.667 Cr0.667 Fe0.667 Ni0.667,BCC+Sec.,5.9,,1255,
Al1 C1 Co1 Cr1 Fe1 Ni1,BCC+Sec.,6.2,,1251,
Al1 Co1 Cr1 Fe1 Ni1,BCC,6.7,,1138,184
Al1 Co1 Cr1 Fe1 Mo0.1 Ni1,BCC,6.8,,1804,188
Al1 Co1 Cr1 Fe1 Mo0.2 Ni1,BCC+Sec.,6.9,,2456,
Al1 Co1 Cr1 Fe1 Mo0.3 Ni1,BCC+Sec.,7,,2649,
Al1 Co1 Cr1 Fe1 Mo0.4 Ni1,BCC+Sec.,7,,2670,
Al1 Co1 Cr1 Fe1 Mo0.5 Ni1,BCC+Sec.,7.1,,2757,
Al1 Co1 Cr1 Fe1 Ni1,BCC,6.7,,1051,184
Al1 Co1 Cr1 Fe1 Nb0.1 Ni1,BCC,6.8,569,1641,182
Al1 Co1 Cr1 Fe1 Nb0.25 Ni1,BCC+Sec.,6.8,668,1959,
Al1 Co1 Cr1 Fe1 Nb0.5 Ni1,BCC+Sec.,7,747,2473,
Al1 Co1 Cr1 Fe1 Nb0.75 Ni1,BCC+Sec.,7,,,
Al1 Co1 Cr1 Fe1 Ni1,BCC,6.7,520,1373,184
Al0.8 Co1 Cr1 Cu1 Fe1 Ni1,FCC+BCC,7.3,270,,
Al1 Co0.5 Cr1 Fe1 Mo0.5 Ni1,BCC+Sec.,7,801,,
Al0.667 Co1 Cr0.667 Fe0.667 Mo0.333 Ni0.667,BCC+Sec.,7.2,741,,
Al0.5 Co1 Cr0.5 Fe0.5 Mo0.25 Ni0.5,FCC+BCC+Sec.,7.3,586,,
Al1 Co1 Cr1 Fe1 Mo0.5 Ni1,BCC+Sec.,7.1,796,,
Al1 Co1 Cr1 Fe1 Mo0.5 Ni1,BCC+Sec.,7.1,755,,
Al1 Co1 Cr1 Fe0.6 Mo0.5 Ni1,BCC+Sec.,7.1,754,,
Al0.667 Co0.667 Cr0.667 Fe1 Mo0.333 Ni0.667,BCC+Sec.,7.2,635,,
Al0.5 Co0.5 Cr0.5 Fe1 Mo0.25 Ni0.5,BCC+Sec.,7.2,639,,
Al1 Co1 Cr1 Fe1 Mo0.5,B2+Sec.,6.8,857,,
Al1 Co1 Cr1 Fe1 Mo0.5 Ni1,B2+Sec.,7.1,730,,
Al1 Co1 Cr1 Fe1 Mo0.5 Ni0.5,B2+Sec.,7,708,,
Al0.667 Co0.667 Cr0.667 Fe0.667 Mo0.333 Ni1,FCC+B2+Sec.,7.2,586,,
Al0.5 Co0.5 Cr0.5 Fe0.5 Mo0.25 Ni1,FCC+B2+Sec.,7.3,395,,
Al1 Co1 Cr1 Fe1 Ni1,BCC,6.7,,1110,184
Al1 Co1 Cr1 Fe1 Ni1 Si1,BCC+Sec.,5.7,,2411,
Al1 Co1 Cr1 Fe1 Ni1 Si0.2,BCC,6.5,,1265,176
Al1 Co1 Cr1 Fe1 Ni1 Si0.4,BCC,6.2,,1481,169
Al1 Co1 Cr1 Fe1 Ni1 Si0.6,BCC,6,,1834,162
Al1 Co1 Cr1 Fe1 Ni1 Si0.8,BCC+Sec.,5.8,,2179,
Al0.25 Co1 Cr1 Cu0.5 Fe1 Ni1 Ti0.5,FCC,7.4,,,192
Al0.25 Co1 Cr1 Cu0.75 Fe1 Ni1 Ti0.5,FCC,7.5,,750,189
Al0.5 Co1 Cr1 Cu0.5 Fe1 Ni1 Ti0.5,FCC+BCC,7.1,,1580,
Al0.75 Co1 Cr1 Cu0.25 Fe1 Ni1 Ti0.5,FCC+BCC,6.8,,1900,
Co1 Cr1 Cu1 Fe1 Ni1 Ti0.5,FCC,7.8,,700,194
Al1 Co1 Cr1 Fe1 Ni1 Ti1,BCC+BCC,6.2,,1860,
Al1 Co1 Cr1 Fe1 Ni1 Ti0.5,BCC+BCC,6.4,178,2260,
Al0.667 Co0.667 Cr0.667 Fe0.667 Ni0.667 Ti1,BCC+Sec.,6.1,,2220,
Al1 Co1 Cr1 Fe1 Ni1 Ti1 V1 Zr1,,6.3,780,,
Al1 Co1 Fe1 Ni1 Ti1 V1 Zr1,BCC,6.2,790,,129
Al1 Fe1 Ni1 Ti1 V1 Zr1,BCC,5.9,800,,119
Co1 Cr1 Cu1 Fe1 Ni1 Ti1 V1 Zr1,,7.1,680,,
Co1 Cr1 Fe1 Mo1 Ni1 Ti1 V1 Zr1,,7.3,850,,
Co1 Cu1 Fe1 Ni1 Ti1 V1 Zr1,,7.1,630,,
Co1 Fe1 Mo1 Ni1 Ti1 V1 Zr1,,7.3,790,,
Cu1 Fe1 Ni1 Ti1 V1 Zr1,,6.8,590,,
Fe1 Mo1 Ni1 Ti1 V1 Zr1,BCC+Sec.,7.1,740,,
Al0.1 Co1 Cr1 Fe1 Mn1 Ni1,FCC,7.9,180,,216
Al0.2 Co1 Cr1 Fe1 Mn1 Ni1,FCC,7.7,171,220,212
Al0.38 Co1 Cr1 Fe1 Mn1 Ni1,FCC,7.5,182,244,205
Al0.43 Co1 Cr1 Fe1 Mn1 Ni1,FCC+BCC,7.4,183,285,
Al0.49 Co1 Cr1 Fe1 Mn1 Ni1,FCC+BCC,7.4,220,331,
Al0.56 Co1 Cr1 Fe1 Mn1 Ni1,FCC+BCC,7.3,278,526,
Al0.62 Co1 Cr1 Fe1 Mn1 Ni1,FCC+BCC,7.2,405,833,
Al0.68 Co1 Cr1 Fe1 Mn1 Ni1,FCC+BCC,7.2,486,,
Al0.75 Co1 Cr1 Fe1 Mn1 Ni1,FCC+BCC,7.1,530,,
Al0.81 Co1 Cr1 Fe1 Mn1 Ni1,FCC+BCC,7,539,,
Al0.88 Co1 Cr1 Fe1 Mn1 Ni1,FCC+BCC,7,533,,
Al0.95 Co1 Cr1 Fe1 Mn1 Ni1,FCC+BCC,6.9,535,,
Al1 Co0.8 Cr0.8 Fe0.8 Mn0.8 Ni0.8,BCC,6.6,539,,180
Co1 Cr1 Fe1 Mn1 Ni1,FCC,8,176,208,220
Co1 Cr1 Fe1 Mn1 Ni1,FCC,8,144,,220
Co1 Cr1 Fe1 Mn1 Ni1,FCC,8,135,230,220
Co1 Cr1 Fe1 Mn1 Ni1 V0.25,FCC,7.9,151,,215
Co1 Cr1 Fe1 Mn1 Ni1 V0.25,FCC+Sec.,7.9,144,200,
Co1 Cr1 Fe1 Mn1 Ni1 V0.5,FCC,7.8,186,,210
Co1 Cr1 Fe1 Mn1 Ni1 V0.5,FCC,7.8,275,620,210
Co1 Cr1 Fe1 Mn1 Ni1 V0.75,FCC+Sec.,7.7,380,740,
Co1 Cr1 Fe1 Mn1 Ni1 V0.75,FCC+Sec.,7.7,342,,
Co1 Cr1 Fe1 Mn1 Ni1 V1,FCC+Sec.,7.7,636,1660,
Co1 Cr1 Fe1 Mn1 Ni1 V1,FCC+Sec.,7.7,650,,
Al0.2 Cr0.667 Fe1 Mn0.667 Ni0.333,FCC+BCC,7.2,297,,
Al0.333 Cr0.667 Fe1 Mn0.667 Ni0.333,BCC,7,396,,201
Al1 Cr1 Fe1 Ni1,BCC+B2,6.3,472,1406,
Al1 Cr1 Fe1 Mo1 Ni1,B2+Sec.,7.2,905,,
Al1 Cr1 Fe1 Mo0.2 Ni1,BCC+B2,6.5,549,1487,
Al1 Cr1 Fe1 Mo0.5 Ni1,BCC+B2,6.8,622,1749,
Al1 Cr1 Fe1 Mo0.8 Ni1,B2+Sec.,7,854,1513,
Al0.3 Co1 Cr1 Cu1 Fe1,FCC,7.7,180,,194
Al0.5 Co1 Cr1 Cu1 Fe1,FCC,7.4,207,,187
Al0.8 Co1 Cr1 Cu1 Fe1,FCC+BCC,7,271,,
Al1 Co0.769 Cr0.769 Cu0.769 Fe0.769,FCC+BCC,6.5,476,,
Al1 Co0.667 Cr0.667 Cu0.667 Fe0.667,FCC+BCC,6.3,510,,
Al1 Co0.556 Cr0.556 Cu0.556 Fe0.556,FCC+BCC,6.1,557,,
Al1 Co0.5 Cr0.5 Cu0.5 Fe0.5,FCC+BCC,5.9,567,,
Al1 Co0.435 Cr0.435 Cu0.435 Fe0.435,FCC+BCC,5.7,603,,
Al1 Co0.4 Cr0.4 Cu0.4 Fe0.4,FCC+BCC,5.6,624,,
Al1 Co0.357 Cr0.357 Cu0.357 Fe0.357,BCC,5.5,657,,139
Al1 Co0.333 Cr0.333 Cu0.333 Fe0.333,BCC,5.4,644,,136
Al1 Co1 Cr1 Cu1 Fe1,FCC+BCC,6.8,407,,
Co1 Cr1 Cu1 Fe1,FCC,8.2,134,,208
Co1 Cr1 Cu0.5 Fe1 Ni1,FCC,8.3,172,,215
Co1 Cr1 Cu1 Fe1 Ni1 Ti1,FCC,7.4,,1272,185
Co1 Cr1 Cu1 Fe1 Ni1 Ti0.5,FCC,7.8,,700,194
Co1 Cr1 Cu1 Fe1 Ni1 Ti0.8,FCC+Sec.,7.6,,1042,
Al0.5 B0.2 Co1 Cr1 Cu1 Fe1 Ni1,,7.5,415,,
Al0.5 B0.6 Co1 Cr1 Cu1 Fe1 Ni1,,7.3,505,,
Al0.5 B1 Co1 Cr1 Cu1 Fe1 Ni1,,7.1,736,,
Al0.5 Co1 Cr1 Cu1 Fe1 Ni1,,7.6,300,,
Al0.5 Co1 Cr1 Cu1 Fe1 Ni1,FCC,7.6,225,,189
Al0.5 Co1 Cr1 Cu1 Fe1 Ni1 Ti1,FCC+BCC+Sec.,7,636,,
Al0.5 Co1 Cr1 Cu1 Fe1 Ni1 Ti0.2,FCC,7.5,272,,185
Al0.5 Co1 Cr1 Cu1 Fe1 Ni1 Ti0.4,FCC,7.3,321,,182
Al0.5 Co1 Cr1 Cu1 Fe1 Ni1 Ti0.6,FCC+BCC,7.2,458,,
Al0.5 Co1 Cr1 Cu1 Fe1 Ni1 Ti0.8,FCC+BCC+Sec.,7.1,590,,
Al0.417 Co0.833 Cr0.833 Cu0.833 Fe0.833 Ni0.833 Ti1,FCC+BCC+Sec.,6.9,646,,
Al0.357 Co0.714 Cr0.714 Cu0.714 Fe0.714 Ni0.714 Ti1,FCC+BCC+B2+Sec.,6.8,664,,
Al0.312 Co0.625 Cr0.625 Cu0.625 Fe0.625 Ni0.625 Ti1,FCC+BCC+B2+Sec.,6.7,657,,
Al0.278 Co0.556 Cr0.556 Cu0.556 Fe0.556 Ni0.556 Ti1,FCC+BCC+B2+Sec.,6.6,667,,
Al0.25 Co0.5 Cr0.5 Cu0.5 Fe0.5 Ni0.5 Ti1,FCC+BCC+B2+Sec.,6.5,696,,
Al0.5 Co1 Cr1 Cu1 Fe1 Ni1,FCC,7.6,215,,189
Al0.5 Co1 Cr1 Cu1 Fe1 Ni1 V0.2,FCC,7.6,204,,186
Al0.5 Co1 Cr1 Cu1 Fe1 Ni1 V0.4,FCC+BCC,7.5,231,,
Al0.5 Co1 Cr1 Cu1 Fe1 Ni1 V0.6,FCC+BCC+Sec.,7.5,328,,
Al0.5 Co1 Cr1 Cu1 Fe1 Ni1 V0.8,FCC+BCC+Sec.,7.4,447,,
Al0.5 Co1 Cr1 Cu1 Fe1 Ni1 V1,FCC+BCC+Sec.,7.4,639,,
Al0.417 Co0.833 Cr0.833 Cu0.833 Fe0.833 Ni0.833 V1,BCC,7.3,579,,177
Al0.357 Co0.714 Cr0.714 Cu0.714 Fe0.714 Ni0.714 V1,BCC,7.3,577,,175
Al0.312 Co0.625 Cr0.625 Cu0.625 Fe0.625 Ni0.625 V1,BCC,7.2,594,,174
Al0.278 Co0.556 Cr0.556 Cu0.556 Fe0.556 Ni0.556 V1,BCC,7.2,597,,172
Al0.25 Co0.5 Cr0.5 Cu0.5 Fe0.5 Ni0.5 V1,BCC,7.2,587,,171
Al1 Co1 Cr1 Cu1 Fe1 Ni1,FCC+BCC,7.1,472,,
Al1 Co1 Cu1 Fe1 Nd1 Ni1,Other,7,578,,
Al1 Co1 Cu1 Fe1 Ni1,FCC+BCC,7,536,,
Al1 Co1 Cu1 Fe1 Ni1 Si1,FCC+BCC,5.9,682,,
Al1 Co1 Cu1 Fe1 Ni1 Ti1,FCC+BCC,6.5,626,,
Al1 Co1 Cu1 Fe1 Ni1 Zr1,FCC+BCC+Sec.,6.9,472,,
Al1 Co1 Cr1 Cu1 Fe1 Mn1 Ni1,FCC+BCC+Sec.,7.1,,1005,
Al1 Co1 Cr1 Cu1 Fe1 Ni1,FCC+BCC,7.1,,1303,
Al1 Co1 Cr1 Cu1 Fe1 Ni1 Ti1,FCC+BCC+BCC,6.6,,1234,
Al1 Co1 Cr1 Cu1 Fe1 Ni1 V1,FCC+BCC,6.9,,1469,
Al1 Co1 Cr1 Cu1 Ni1 Ti1,BCC,6.4,,,157
Al1 Co1 Cr1 Cu1 Ni1 Ti1 Y1,Other,5.8,,,
Al1 Co1 Cr1 Cu1 Ni1 Ti1 Y0.5,Other,6.1,,,
Al1 Co1 Cr1 Cu1 Ni1 Ti1 Y0.8,Other,5.9,,,
Co1 Cu1 Fe1 Ni1,FCC,8.6,,,187
Co1 Cu1 Fe1 Ni1 Sn0.02,FCC,8.6,,,185
Co1 Cu1 Fe1 Ni1 Sn0.04,FCC+Sec.,8.6,,,
Co1 Cu1 Fe1 Ni1 Sn0.05,FCC+Sec.,8.6,,,
Co1 Cu1 Fe1 Ni1 Sn0.07,FCC+Sec.,8.6,,,
Co1 Cu1 Fe1 Ni1 Sn0.1,FCC+Sec.,8.6,,,
Co1 Cu1 Fe1 Ni1 Sn0.2,FCC+Sec.,8.5,,,
Co1 Cu1 Fe1 Ni1 Sn0.5,FCC+Sec.,8.3,,,
Co1 Cu1 Fe1 Mn1 Ni1,FCC,8.4,208,,189
Co1 Cu1 Fe1 Mn1 Ni1 Sn0.03,FCC,8.4,192,,187
Co1 Cu1 Fe1 Mn1 Ni1 Sn0.05,FCC+Sec.,8.4,205,,
Co1 Cu1 Fe1 Mn1 Ni1 Sn0.08,FCC+Sec.,8.3,219,,
Co1 Cu1 Fe1 Mn1 Ni1 Sn0.1,FCC+Sec.,8.3,253,,
Co1 Cu1 Fe1 Mn1 Ni1 Sn0.2,FCC+Sec.,8.3,319,,
Al1 Cr1 Cu1 Fe1 Ni1,FCC+BCC,6.8,495,,
Al1 Cr1 Cu1 Fe1 Ni0.6,FCC+BCC,6.6,496,,
Al1 Cr1 Cu1 Fe1 Ni0.8,FCC+BCC,6.7,486,,
Al0.833 Cr0.833 Cu0.833 Fe0.833 Ni1,FCC+BCC,6.8,407,,
Al0.714 Cr0.714 Cu0.714 Fe0.714 Ni1,FCC+BCC,6.9,367,,
Co1 Cr1 Cu1 Fe1 Ni1,FCC,8.3,286,230,206
Al0.1 Cr0.5 Cu0.5 Fe0.5 Ni1,FCC,8,,,197
Al0.2 Cr0.5 Cu0.5 Fe0.5 Ni1,FCC,7.8,,,190
Al0.3 Cr0.5 Cu0.5 Fe0.5 Ni1,FCC,7.5,,,185
Al0.4 Cr0.5 Cu0.5 Fe0.5 Ni1,FCC,7.3,,,179
Al0.6 Cr0.5 Cu0.5 Fe0.5 Ni1,FCC+BCC,6.9,,,
Al0.5 Cr0.5 Cu0.5 Fe0.5 Ni1,FCC+BCC,7.1,,,
Al1 Cr1 Cu1 Fe1 Ni1 Ti1,BCC+BCC+Sec.,6.3,,,
Al1 Cu0.889 Fe0.667 Ni0.889 Ti1,FCC,5.9,516,980,131
Al1 Cu0.889 Fe0.667 Ni0.889 Ti1,FCC,5.9,516,980,131
Al1 Cu1 Fe1 Ni1 Ti1,FCC,6.1,516,1074,137
Al1 Cu1 Ni1 Ti1,FCC,5.7,537,300,122
Al1 Cu0.062 Li0.062 Mg0.062 Zn0.062,FCC+Sec.,2.9,,488,
Al1 Li0.062 Mg0.062 Sn0.062 Zn0.062,FCC+Sec.,3,,415,
Al1 Cu0.2 Li0.5 Mg1 Zn0.5,Other,2.7,,,
Al1 Cu0.5 Li0.5 Mg1 Sn0.2,Other,3,,,
Al1 Li0.5 Mg1 Sn0.2 Zn0.5,FCC+Sec.,2.9,,546,
Al1 Li1 Mg1 Sn1 Zn1,FCC+HCP+Sec.,3.9,,600,
Al0.667 Li0.667 Mg0.333 Sc0.667 Ti1,FCC+HCP,2.7,591,,
Al0.214 Nb0.714 Ta0.571 Ti1 V0.143 Zr0.929,BCC,7.7,500,1965,107
Al0.214 Nb0.714 Ta0.571 Ti1 V0.143 Zr0.929,BCC,7.7,,678,107
Al0.214 Nb0.714 Ta0.571 Ti1 V0.143 Zr0.929,BCC,7.7,,166,107
Al0.214 Nb0.714 Ta0.714 Ti1 Zr0.929,BCC,8.1,490,1965,110
Al0.214 Nb0.714 Ta0.714 Ti1 Zr0.929,BCC,8.1,,362,110
Al0.214 Nb0.714 Ta0.714 Ti1 Zr0.929,BCC,8.1,,236,110
Al0.4 Hf0.6 Nb1 Ta1 Ti1 Zr1,BCC,9.1,500,1841,107
Al0.4 Hf0.6 Nb1 Ta1 Ti1 Zr1,BCC,9.1,,796,107
Al0.4 Hf0.6 Nb1 Ta1 Ti1 Zr1,BCC,9.1,,298,107
Al0.333 Nb0.667 Ta0.533 Ti1 V0.133 Zr0.667,BCC,7.6,530,2035,109
Al0.333 Nb0.667 Ta0.533 Ti1 V0.133 Zr0.667,BCC,7.6,,796,109
Al0.333 Nb0.667 Ta0.533 Ti1 V0.133 Zr0.667,BCC,7.6,,220,109
Al1 Mo0.5 Nb1 Ta0.5 Ti1 Zr1,BCC+B2,7.1,591,2000,
Al1 Mo0.5 Nb1 Ta0.5 Ti1 Zr1,BCC+B2,7.1,,1597,
Al1 Mo0.5 Nb1 Ta0.5 Ti1 Zr1,BCC+B2,7.1,,745,
Al1 Mo0.5 Nb1 Ta0.5 Ti1 Zr1,BCC+B2,7.1,,250,
Al0.667 Nb1 Ta0.333 Ti1 Zr0.333,BCC,6.8,408,1280,105
Al0.667 Nb1 Ta0.333 Ti1 Zr0.333,BCC,6.8,,728,105
Al0.667 Nb1 Ta0.333 Ti1 Zr0.333,BCC,6.8,,403,105
Al0.3 Hf1 Nb1 Ta1 Ti1 Zr1,BCC,9.5,353,1188,105
Al0.5 Hf1 Nb1 Ta1 Ti1 Zr1,BCC,9.3,396,1302,104
Al0.75 Hf1 Nb1 Ta1 Ti1 Zr1,BCC,9.1,427,1415,103
Al1 Hf1 Nb1 Ta1 Ti1 Zr1,BCC+Sec.,8.9,441,1489,
Hf1 Nb1 Ta1 Ti1 Zr1,BCC,9.9,295,1073,107
Al0.25 Mo1 Nb1 Ti1 V1,BCC,7.1,460,1250,161
Al0.5 Mo1 Nb1 Ti1 V1,BCC,6.8,487,1625,156
Al0.75 Mo1 Nb1 Ti1 V1,BCC,6.6,517,1260,151
Al1 Mo1 Nb1 Ti1 V1,BCC,6.4,537,1375,147
Mo1 Nb1 Ti1 V1,BCC,7.3,441,1200,167
Al0.25 Nb1 Ta1 Ti1 V1,BCC,8.8,,1330,130
Al0.5 Nb1 Ta1 Ti1 V1,BCC,8.5,,1014,127
Al1 Nb1 Ta1 Ti1 V1,BCC,7.9,,993,122
Nb1 Ta1 Ti1 V1,BCC,9.2,,1092,134
Al1 Nb1 Ti1 V1,BCC,5.5,448,1020,104
Al1 Nb1 Ti1 V1,BCC,5.5,,810,104
Al1 Nb1 Ti1 V1,BCC,5.5,,685,104
Al1 Nb1 Ti1 V1,BCC,5.5,,158,104
Cr1 Mo0.5 Nb1 Ta0.5 Ti1 Zr1,BCC+BCC+Sec.,8,540,1595,
Cr1 Mo0.5 Nb1 Ta0.5 Ti1 Zr1,BCC+BCC+Sec.,8,,983,
Cr1 Mo0.5 Nb1 Ta0.5 Ti1 Zr1,BCC+BCC+Sec.,8,,546,
Cr1 Mo0.5 Nb1 Ta0.5 Ti1 Zr1,BCC+BCC+Sec.,8,,170,
Cr1 Nb1 Ti1 V1 Zr1,BCC+Sec.,6.6,482,1298,
Cr1 Nb1 Ti1 V1 Zr1,BCC+Sec.,6.6,,1230,
Cr1 Nb1 Ti1 V1 Zr1,BCC+Sec.,6.6,,615,
Cr1 Nb1 Ti1 V1 Zr1,BCC+Sec.,6.6,,259,
Cr1 Nb1 Ti1 Zr1,BCC+Sec.,6.6,418,1260,
Cr1 Nb1 Ti1 Zr1,BCC+Sec.,6.6,,1035,
Cr1 Nb1 Ti1 Zr1,BCC+Sec.,6.6,,300,
Cr1 Nb1 Ti1 Zr1,BCC+Sec.,6.6,,115,
Nb0.5 Ti0.5 V1 Zr0.5,BCC,6.4,304,918,105
Nb0.5 Ti0.5 V1 Zr0.5,BCC,6.4,,571,105
Nb0.5 Ti0.5 V1 Zr0.5,BCC,6.4,,240,105
Nb0.5 Ti0.5 V1 Zr0.5,BCC,6.4,,72,105
Nb1 Ti1 V1 Zr1,BCC,6.5,335,1105,100
Nb1 Ti1 V1 Zr1,BCC,6.5,,834,100
Nb1 Ti1 V1 Zr1,BCC,6.5,,187,100
Nb1 Ti1 V1 Zr1,BCC,6.5,,58,100
Hf0.5 Mo0.5 Nb1 Ti1 Zr1,BCC,7.9,,1176,115
C0.1 Hf0.5 Mo0.5 Nb1 Ti1 Zr1,BCC+Sec.,7.8,,1183,
C0.3 Hf0.5 Mo0.5 Nb1 Ti1 Zr1,BCC+Sec.,7.7,,1201,
Hf1 Mo0.25 Nb1 Ta1 Ti1 Zr1,BCC,9.9,395,1112,115
Hf1 Mo0.5 Nb1 Ta1 Ti1 Zr1,BCC,9.9,480,1317,123
Hf1 Mo0.75 Nb1 Ta1 Ti1 Zr1,BCC,9.9,492,1373,130
Hf1 Mo1 Nb1 Ta1 Ti1 Zr1,BCC,9.9,505,1512,137
Hf1 Nb1 Ta1 Ti1 Zr1,BCC,9.9,335,1015,107
Hf1 Mo1 Nb1 Ta1 Ti1 Zr1,BCC,9.9,505,1512,137
Hf1 Mo1 Nb1 Ta1 Ti1 Zr1,BCC,9.9,,1007,137
Hf1 Mo1 Nb1 Ta1 Ti1 Zr1,BCC,9.9,,814,137
Hf1 Mo1 Nb1 Ta1 Ti1 Zr1,BCC,9.9,,556,137
Hf1 Mo1 Ta1 Ti1 Zr1,BCC,10.2,542,1600,143
Hf1 Mo1 Ta1 Ti1 Zr1,BCC,10.2,,1045,143
Hf1 Mo1 Ta1 Ti1 Zr1,BCC,10.2,,855,143
Hf1 Mo1 Ta1 Ti1 Zr1,BCC,10.2,,404,143
Hf1 Mo1 Nb1 Ti1 Zr1,BCC,8.7,,1575,128
Hf1 Mo1 Nb1 Ti1 Zr1,BCC,8.7,,825,128
Hf1 Mo1 Nb1 Ti1 Zr1,BCC,8.7,,635,128
Hf1 Mo1 Nb1 Ti1 Zr1,BCC,8.7,,187,128
Hf1 Mo1 Nb1 Ti1 Zr1,BCC,8.7,,1719,128
Hf1 Nb1 Si0.5 Ti1 V1,BCC+Sec.,7.8,,875,
Hf1 Nb1 Si0.5 Ti1 V1,BCC+Sec.,7.8,,240,
Hf1 Nb1 Si0.5 Ti1 V1,BCC+Sec.,7.8,490,1399,
Hf0.333 Nb0.333 Ta0.333 Ti1 Zr0.667,BCC,8.2,301,903,103
Hf1 Nb1 Ta1 Ti1 Zr1,BCC,9.9,,929,107
Hf1 Nb1 Ta1 Ti1 Zr1,BCC,9.9,,790,107
Hf1 Nb1 Ta1 Ti1 Zr1,BCC,9.9,,675,107
Hf1 Nb1 Ta1 Ti1 Zr1,BCC,9.9,,535,107
Hf1 Nb1 Ta1 Ti1 Zr1,BCC,9.9,,295,107
Hf1 Nb1 Ta1 Ti1 Zr1,BCC,9.9,,92,107
Hf1 Nb1 Ti1 Zr1,BCC,8.4,,879,89
Mo1 Nb1 Ta1 V1,BCC,10.7,504,1525,186
Mo1 Nb1 Ta1 V1 W1,BCC,12.4,536,1246,229
Mo1 Nb1 Ta1 V1 W1,BCC,12.4,,862,229
Mo1 Nb1 Ta1 V1 W1,BCC,12.4,,846,229
Mo1 Nb1 Ta1 V1 W1,BCC,12.4,,842,229
Mo1 Nb1 Ta1 V1 W1,BCC,12.4,,735,229
Mo1 Nb1 Ta1 V1 W1,BCC,12.4,,656,229
Mo1 Nb1 Ta1 V1 W1,BCC,12.4,,477,229
Mo1 Nb1 Ta1 W1,BCC,13.7,454,1058,250
Mo1 Nb1 Ta1 W1,BCC,13.7,,561,250
Mo1 Nb1 Ta1 W1,BCC,13.7,,552,250
Mo1 Nb1 Ta1 W1,BCC,13.7,,548,250
Mo1 Nb1 Ta1 W1,BCC,13.7,,506,250
Mo1 Nb1 Ta1 W1,BCC,13.7,,421,250
Mo1 Nb1 Ta1 W1,BCC,13.7,,405,250
Mo0.3 Nb1 Ti1 V1 Zr1,BCC,6.7,,1289,114
Mo0.5 Nb1 Ti1 V1 Zr1,BCC,6.8,,1473,122
Mo0.7 Nb1 Ti1 V1 Zr1,BCC,6.9,,1706,130
Mo1 Nb0.769 Ti0.769 V0.769 Zr0.769,BCC,7.3,,1496,150
Mo1 Nb0.667 Ti0.667 V0.667 Zr0.667,BCC,7.4,,1603,156
Mo1 Nb0.588 Ti0.588 V0.588 Zr0.588,BCC,7.5,,1645,161
Mo1 Nb0.5 Ti0.5 V0.5 Zr0.5,BCC,7.6,,1765,169
Mo1 Nb1 Ti1 V1 Zr1,BCC,7.1,,1779,141
Mo1 Nb1 Ti1 V0.3 Zr1,BCC,7.2,,1455,142
Mo0.1 Nb1 Ti1 V0.3 Zr1,BCC,6.6,,932,102
Mo0.3 Nb1 Ti1 V0.3 Zr1,BCC,6.8,,1312,112
Mo0.5 Nb1 Ti1 V0.3 Zr1,BCC,6.9,,1301,122
Mo0.7 Nb1 Ti1 V0.3 Zr1,BCC,7.1,,1436,130
Mo1 Nb0.769 Ti0.769 V0.231 Zr0.769,BCC,7.4,,1603,153
Mo1 Nb0.667 Ti0.667 V0.2 Zr0.667,BCC,7.5,,1576,159
Nb1 Ti1 V0.3 Zr1,BCC,6.5,,866,96
Nb1 Ti1 V1 Zr1,BCC,6.5,,1104,100
Mo1 Nb1 Ti1 V0.25 Zr1,BCC,7.3,,1776,142
Mo1 Nb1 Ti1 V0.5 Zr1,BCC,7.2,,1647,142
Mo1 Nb1 Ti1 V0.75 Zr1,BCC,7.2,,1708,141
Mo1 Nb1 Ti1 V1 Zr1,BCC,7.1,,1786,141
Mo0.667 Nb0.667 Ti0.667 V1 Zr0.667,BCC,7.1,,1735,140
Mo0.5 Nb0.5 Ti0.5 V1 Zr0.5,BCC,7,,1538,139
Mo0.333 Nb0.333 Ti0.333 V1 Zr0.333,BCC,6.9,,1418,138
Mo1 Nb1 Ti1 Zr1,BCC,7.3,,1592,143
Co1 Fe1 Mo0.2 Ni1 V1,FCC+Sec.,8,267,,
Co1 Fe1 Mo0.4 Ni1 V1,FCC+Sec.,8.1,402,,
Co1 Fe1 Mo0.6 Ni1 V1,FCC+Sec.,8.2,557,,
Co1 Fe1 Mo0.8 Ni1 V1,FCC+Sec.,8.3,606,,
Co0.833 Fe0.833 Mo0.833 Ni1 V0.833,FCC+Sec.,8.4,602,,
Co0.714 Fe0.714 Mo0.714 Ni1 V0.714,FCC+Sec.,8.5,538,,
Co0.625 Fe0.625 Mo0.625 Ni1 V0.625,FCC+Sec.,8.5,520,,
Co0.556 Fe0.556 Mo0.556 Ni1 V0.556,FCC+Sec.,8.5,510,,
Co0.5 Fe0.5 Mo0.5 Ni1 V0.5,FCC+Sec.,8.5,382,,
Co1 Fe1 Mo1 Ni1 V1,FCC+Sec.,8.4,625,,
Co1 Fe1 Ni1 V1,FCC,7.8,238,,184
Al0.125 Co1 Cr1 Cu1 Fe1 Mn1 Ni1 Ti1 V1,FCC+BCC,7.2,,1862,
Al0.25 Co1 Cr1 Cu1 Fe1 Mn1 Ni1 Ti1 V1,BCC,7.1,,1465,174
Al0.667 Co1 Cr1 Cu1 Fe1 Mn1 Ni1 Ti1 V1,BCC+Sec.,6.8,,1461,
Co1 Cr1 Cu1 Fe1 Mn1 Ni1 Ti1 V1,FCC+BCC+Sec.,7.3,,1312,
Cu1 Mn1 Ni1 Zn0.333,FCC,8.3,147,215,167
Cu1 Mn1 Ni1 Zn0.25,FCC,8.3,109,140,169
Al0.111 Cu1 Mn1 Ni1,FCC+Sec.,8.1,241,515,
Cu1 Mn1 Ni1 Sn0.111,FCC+Sec.,8.3,318,630,
Al0.053 Cu1 Mn1 Ni1,FCC,8.3,166,330,173
Cu1 Mn1 Ni1 Sn0.053,FCC+Sec.,8.4,205,380,
Al0.5 Co1 Cr1 Cu1 Fe1 Ni1,FCC,7.6,,150,189
Al0.5 Co1 Cr1 Cu1 Fe1 Ni1,FCC,7.6,,388,189
Al0.5 Co1 Cr1 Cu1 Fe1 Ni1,FCC,7.6,,411,189
Al0.5 Co1 Cr1 Cu1 Fe1 Ni1,FCC,7.6,,421,189
Al0.5 Co1 Cr1 Cu1 Fe1 Ni1,FCC,7.6,,426,189
Al0.5 Co1 Cr1 Cu1 Fe1 Ni1,FCC,7.6,,230,189
Al0.5 Co1 Cr1 Cu1 Fe1 Ni1,FCC,7.6,,80,189
Al1 Co0.5 Cr0.5 Cu0.5 Fe0.5 Ni0.5,BCC,6.3,,116,156
Al1 Co0.5 Cr0.5 Cu0.5 Fe0.5 Ni0.5,BCC,6.3,,79,156
Al1 Co0.5 Cr0.5 Cu0.5 Fe0.5 Ni0.5,BCC,6.3,,1620,156
Al1 Co0.5 Cr0.5 Cu0.5 Fe0.5 Ni0.5,BCC,6.3,,805,156
Al1 Co0.5 Cr0.5 Cu0.5 Fe0.5 Ni0.5,BCC,6.3,,1120,156
Al1 Co0.5 Cr0.5 Cu0.5 Fe0.5 Ni0.5,BCC,6.3,,567,156
Al1 Co0.5 Cr0.5 Cu0.5 Fe0.5 Ni0.5,BCC,6.3,,214,156
Al1 Co0.5 Cr0.5 Cu0.5 Fe0.5 Ni0.5,BCC,6.3,,302,156
Al1 Co1 Cr1 Cu1 Fe1 Ni1,FCC+BCC,7.1,,47,
Al1 Co1 Cr1 Cu1 Fe1 Ni1,FCC+BCC,7.1,,948,
Al1 Co1 Cr1 Cu1 Fe1 Ni1,FCC+BCC,7.1,,561,
Al1 Co1 Cr1 Cu1 Fe1 Ni1,FCC+BCC,7.1,,307,
Al1 Co1 Cr1 Cu1 Fe1 Ni1,FCC+BCC,7.1,,172,
Al1 Co1 Cr1 Cu1 Fe1 Ni1,FCC+BCC,7.1,,98,
Al1 Cr1 Mo1 Nb1 Ti1,BCC,6.6,,,170
Al1 Cr1 Mo1 Nb1 Ti1,BCC,6.6,,1080,170
Al1 Cr1 Mo1 Nb1 Ti1,BCC,6.6,,1060,170
Al1 Cr1 Mo1 Nb1 Ti1,BCC,6.6,,860,170
Al1 Cr1 Mo1 Nb1 Ti1,BCC,6.6,,594,170
Al1 Cr1 Mo1 Nb1 Ti1,BCC,6.6,,105,170
Al1 Cr1 Mo1 Nb1 Ti1,BCC,6.6,,930,170
Al1 Cr1 Mo1 Nb1 Ti1,BCC,6.6,,875,170
Al1 Cr1 Mo1 Nb1 Ti1,BCC,6.6,,550,170
Al1 Cr1 Mo1 Nb1 Ti1,BCC,6.6,,150,170
Al1 Cr1 Mo1 Ti1,BCC,6,,1070,189
Al1 Cr1 Mo1 Ti1,BCC,6,,1020,189
Al1 Cr1 Mo1 Ti1,BCC,6,,875,189
Al1 Cr1 Mo1 Ti1,BCC,6,,375,189
Al1 Cr1 Mo1 Ti1,BCC,6,,100,189
Al1 Mo1 Nb1 Ti1,BCC,6.5,,520,151
Al1 Mo1 Nb1 Ti1,BCC,6.5,,500,151
Al1 Mo1 Nb1 Ti1,BCC,6.5,,540,151
Al1 Mo1 Nb1 Ti1,BCC,6.5,,200,151
Al1 Nb1 Ti1 V1,B2,5.5,,780,
Al1 Nb1 Ti1 V1,B2,5.5,,560,
Al1 Nb1 Ti1 V1,B2,5.5,,1000,
Al1 Nb1 Ti1 V1 Zr1,B2+Laves+Sec.,5.8,,1155,
Al1 Nb1 Ti1 V1 Zr1,B2+Laves+Sec.,5.8,,550,
Al1 Nb1 Ti1 V1 Zr1,B2+Laves+Sec.,5.8,,1500,
Al1 Nb1 Ti1 V1 Zr0.1,B2+Sec.,5.5,,975,
Al1 Nb1 Ti1 V1 Zr0.1,B2+Sec.,5.5,,865,
Al1 Nb1 Ti1 V1 Zr0.1,B2+Sec.,5.5,,1290,
Al1 Nb1 Ti1 V1 Zr0.25,B2+Sec.,5.6,,1065,
Al1 Nb1 Ti1 V1 Zr0.25,B2+Sec.,5.6,,855,
Al1 Nb1 Ti1 V1 Zr0.25,B2+Sec.,5.6,,1360,
Al1 Nb1 Ti1 V1 Zr0.5,B2+Laves+Sec.,5.6,,1135,
Al1 Nb1 Ti1 V1 Zr0.5,B2+Laves+Sec.,5.6,,675,
Al1 Nb1 Ti1 V1 Zr0.5,B2+Laves+Sec.,5.6,,1485,
Al0.667 Nb0.667 Ti0.667 V0.667 Zr1,B2+Laves+Sec.,5.8,,1195,
Al0.667 Nb0.667 Ti0.667 V0.667 Zr1,B2+Laves+Sec.,5.8,,180,
Al0.667 Nb0.667 Ti0.667 V0.667 Zr1,B2+Laves+Sec.,5.8,,1535,
Co1 Cr1 Mo1 Nb1,BCC+Laves,8.8,,,
Co1 Cr1 Mo1 Nb1 Ti1,BCC+Laves,7.8,,,
Co1 Cr1 Mo1 Nb1 Ti0.2,BCC+Laves,8.5,,,
Co1 Cr1 Mo1 Nb1 Ti0.4,BCC,8.3,,,212
Co1 Cr1 Mo1 Nb1 Ti0.5,BCC+Laves,8.2,,,
Cr1 Hf1 Nb1 Ti1 Zr1,BCC+Laves,8.2,,1457,
Cr1 Hf1 Nb1 Ti1 Zr1,BCC+Laves,8.2,,1420,
Cr1 Hf1 Nb1 Ti1 Zr1,BCC+Laves,8.2,,1328,
Cr1 Hf1 Nb1 Ti1 Zr1,BCC+Laves,8.2,,1322,
Cr1 Hf1 Nb1 Ti1 Zr1,BCC+Laves,8.2,,1375,
Hf1 Nb1 Ti1 V1 Zr1,BCC+Laves,8.1,,1157,
Hf1 Nb1 Ti1 V1 Zr1,BCC,8.1,,1253,95
Hf1 Nb1 Ti1 V1 Zr1,BCC,8.1,,1140,95
Hf1 Nb1 Ti1 V1 Zr1,BCC,8.1,,1120,95
Hf1 Nb1 Ti1 V1 Zr1,BCC+Laves,8.1,,1170,
Cr1 Ta1 Ti0.17 V1 W1,BCC+Laves,12.6,715,2034,
Cr1 Ta1 Ti0.17 V1 W1,BCC+Laves,12.6,,750,
Cr1 Ta1 Ti0.3 V1 W1,BCC+Laves,12.3,780,2050,
Cr1 Ta1 Ti0.3 V1 W1,BCC+Laves,12.3,,586,
Cr1 Ta1 V1 W1,BCC+Laves,13,715,2327,
Cr1 Ta1 V1 W1,BCC+Laves,13,,979,
Hf0.26 Nb1 Ta1 Ti0.578 Zr0.416,BCC,10.4,,795,122
Hf0.26 Nb1 Ta1 Ti0.578 Zr0.416,BCC,10.4,,765,122
Hf0.26 Nb1 Ta1 Ti0.578 Zr0.416,BCC,10.4,,650,122
Hf0.26 Nb1 Ta1 Ti0.578 Zr0.416,BCC,10.4,,590,122
Hf0.26 Nb1 Ta1 Ti0.578 Zr0.416,BCC,10.4,,845,122
Hf0.5 Mo0.5 Nb1 Si0.1 Ti1 Zr1,BCC+Sec.,7.7,442,1350,
Hf0.5 Mo0.5 Nb1 Si0.3 Ti1 Zr1,BCC+Sec.,7.5,494,1370,
Hf0.5 Mo0.5 Nb1 Si0.5 Ti1 Zr1,BCC+Sec.,7.2,524,1600,
Hf0.5 Mo0.5 Nb1 Si0.7 Ti1 Zr1,BCC+Sec.,7,580,1550,
Hf0.5 Mo0.5 Nb1 Si0.9 Ti1 Zr1,BCC+Sec.,6.8,640,1650,
Hf0.5 Mo0.5 Nb1 Ti1 Zr1,BCC+Sec.,7.9,400,1150,
Hf0.5 Nb0.667 Ta0.333 Ti1 Zr0.833,BCC,8.4,,2250,100
Hf0.5 Nb0.667 Ta0.333 Ti1 Zr0.833,BCC,8.4,,2210,100
Hf0.5 Nb0.667 Ta0.333 Ti1 Zr0.833,BCC,8.4,,1880,100
Hf0.5 Nb0.667 Ta0.333 Ti1 Zr0.833,BCC,8.4,,1750,100
Hf0.5 Nb0.667 Ta0.333 Ti1 Zr0.833,BCC,8.4,,1640,100
Hf0.5 Nb0.667 Ta0.333 Ti1 Zr0.833,BCC,8.4,,1550,100
Hf0.5 Nb0.667 Ta0.333 Ti1 Zr0.833,BCC,8.4,,1380,100
Hf0.5 Nb0.667 Ta0.333 Ti1 Zr0.833,BCC,8.4,,1370,100
Hf0.5 Nb0.667 Ta0.333 Ti1 Zr0.833,BCC,8.4,,1200,100
Hf0.5 Nb0.667 Ta0.333 Ti1 Zr0.833,BCC,8.4,,1180,100
Hf0.5 Nb0.667 Ta0.333 Ti1 Zr0.833,BCC,8.4,,1040,100
Hf0.5 Nb0.667 Ta0.333 Ti1 Zr0.833,BCC,8.4,,1020,100
Hf0.5 Nb0.667 Ta0.333 Ti1 Zr0.833,BCC,8.4,,1150,100
Hf0.5 Nb0.667 Ta0.333 Ti1 Zr0.833,BCC,8.4,,1100,100
Hf0.5 Nb0.667 Ta0.333 Ti1 Zr0.833,BCC,8.4,,2390,100
Hf0.5 Nb0.667 Ta0.333 Ti1 Zr0.833,BCC,8.4,,1920,100
Hf0.5 Nb0.667 Ta0.333 Ti1 Zr0.833,BCC,8.4,,1370,100
Hf0.5 Nb0.667 Ta0.333 Ti1 Zr0.833,BCC,8.4,,1250,100
Hf0.5 Nb0.667 Ta0.333 Ti1 Zr0.833,BCC,8.4,,1020,100
Hf0.5 Nb0.667 Ta0.333 Ti1 Zr0.833,BCC,8.4,,640,100
Hf0.5 Nb0.667 Ta0.333 Ti1 Zr0.833,BCC,8.4,,890,100
Hf1 Mo0.5 Nb1 Si0.3 Ti1 V0.5,BCC+Sec.,8.5,,398,
Hf1 Mo0.5 Nb1 Si0.3 Ti1 V0.5,BCC+Sec.,8.5,,1617,
Hf1 Mo0.5 Nb1 Si0.3 Ti1 V0.5,BCC+Sec.,8.5,,166,
Hf1 Mo0.5 Nb1 Si0.5 Ti1 V0.5,BCC+Sec.,8.2,,614,
Hf1 Mo0.5 Nb1 Si0.5 Ti1 V0.5,BCC+Sec.,8.2,,1787,
Hf1 Mo0.5 Nb1 Si0.5 Ti1 V0.5,BCC+Sec.,8.2,,188,
Hf1 Mo0.5 Nb1 Si0.7 Ti1 V0.5,BCC+Sec.,7.9,,673,
Hf1 Mo0.5 Nb1 Si0.7 Ti1 V0.5,BCC+Sec.,7.9,,2134,
Hf1 Mo0.5 Nb1 Si0.7 Ti1 V0.5,BCC+Sec.,7.9,,235,
Hf1 Mo0.5 Nb1 Ti1 V0.5,BCC,9,,368,126
Hf1 Mo0.5 Nb1 Ti1 V0.5,BCC,9,,60,126
Hf1 Mo0.5 Nb1 Ti1 V0.5,BCC,9,,1260,126
Hf0.787 Nb0.142 Ta0.142 Ti1 Zr0.787,BCC,8.5,,540,92
Al0.25 Nb1 Ta1 Ti1 Zr1,BCC+B2,8.6,,366,
Al0.25 Nb1 Ta1 Ti1 Zr1,BCC+B2,8.6,,1745,
Al0.5 Mo0.5 Nb1 Ta0.5 Ti1 Zr1,BCC+B2,7.6,,579,
Al0.5 Mo0.5 Nb1 Ta0.5 Ti1 Zr1,BCC+B2,7.6,,2350,
Al1 Mo0.5 Nb1 Ta0.5 Ti1 Zr1,BCC+B2,7.1,,2197,
Al1 Mo0.5 Nb1 Ta0.5 Ti1 Zr0.5,B2,7.2,,935,
Al1 Mo0.5 Nb1 Ta0.5 Ti1 Zr0.5,B2,7.2,,,
Al1 Nb1 Ta0.5 Ti1 Zr0.5,B2,6.9,,535,
Al1 Nb1 Ta0.5 Ti1 Zr0.5,B2,6.9,,1352,
Hf1 Nb1 Si0.5 Ti1 V1 Zr1,BCC+Laves+Sec.,7.5,,1273,
Hf1 Nb1 Si0.5 Ti1 V1 Zr1,BCC+Laves+Sec.,7.5,,597,
Hf1 Nb1 Si0.5 Ti1 V1 Zr1,BCC+Laves+Sec.,7.5,,102,
Hf1 Nb1 Si0.5 Ti1 V1 Zr1,BCC+Laves+Sec.,7.5,,1483,
Hf1 Nb1 Si0.5 Ti1 V1 Zr1,BCC+Laves+Sec.,7.5,,920,
Hf1 Nb1 Si0.5 Ti1 V1 Zr1,BCC+Laves+Sec.,7.5,,371,
Hf1 Nb1 Si0.5 Ti1 V1 Zr1,BCC+Laves+Sec.,7.5,,1540,
Hf1 Nb1 Ta1 Ti1 Zr1,BCC,9.9,420,1900,107
Hf1 Nb1 Ta1 Ti1 Zr1,BCC+HCP,9.9,530,1520,
Hf1 Nb1 Ta1 Ti1 Zr1,BCC+BCC+HCP,9.9,340,795,
Hf1 Nb1 Ta1 Ti1 Zr1,BCC,9.9,309,830,107
Hf1 Nb1 Ta1 Ti1 Zr1,BCC,9.9,366,1202,107
Hf1 Nb1 Ta1 Ti1 Zr1,BCC+BCC,9.9,,1303,
Hf1 Nb1 Ta1 Ti1 Zr1,BCC,9.9,351,1145,107
Hf1 Nb1 Ta1 Ti1 Zr1,BCC,9.9,,958,107
Hf1 Nb1 Ta1 Ti1 Zr1,BCC,9.9,,944,107
Hf1 Nb1 Ta1 Ti1 Zr1,BCC,9.9,,940,107
Hf1 Nb1 Ta1 Ti1 Zr1,BCC,9.9,,940,107
Hf1 Nb1 Ta1 Ti1 Zr1,BCC,9.9,,905,107
Hf1 Nb1 Ta1 Ti1 Zr1,BCC,9.9,,890,107
Hf1 Nb1 Ta1 Ti1 Zr1,BCC,9.9,,828,107
Hf1 Nb1 Ta1 Ti1 Zr1,BCC,9.9,,827,107
Hf1 Nb1 Ta1 Ti1 Zr1,BCC,9.9,,820,107
Hf1 Nb1 Ta1 Ti1 Zr1,BCC,9.9,,803,107
Al0.2 Mo1 Ta1 Ti1 V1,BCC,9.3,,1021,183
Al0.6 Mo1 Ta1 Ti1 V1,BCC,8.7,,962,173
Al1 Mo1 Ta1 Ti1 V1,BCC,8.2,,,165
Mo1 Ta1 Ti1 V1,BCC,9.6,,1221,189
Hf1 Nb1 Ta1 Zr1,BCC+HCP,11.1,571,2310,
Hf1 Nb1 Ta1 Zr1,BCC+HCP,11.1,536,2100,
Hf1 Nb1 Ta1 Zr1,BCC+HCP,11.1,,2020,
Hf1 Nb1 Ta1 Zr1,BCC+HCP,11.1,550,1950,
Hf1 Nb1 Ta1 Zr1,BCC,11.1,365,1315,105
Hf1 Ta0.4 Ti1 Zr1,BCC+HCP,9.2,,400,
Hf1 Ta0.5 Ti1 Zr1,BCC+HCP,9.4,,700,
Hf1 Ta0.6 Ti1 Zr1,BCC+HCP,9.6,,800,
Hf1 Ta1 Ti1 Zr1,BCC,10.2,,1500,107
Mo1 Nb1 Ta1 Ti0.25 W1,BCC,13.1,478.3,1109,242
Mo1 Nb1 Ta1 Ti0.5 W1,BCC,12.6,481.2,1211,234
Mo1 Nb1 Ta1 Ti0.75 W1,BCC,12.2,495.6,1304,228
Mo1 Nb1 Ta1 Ti1 W1,BCC,11.8,507.5,1455,222
Mo1 Nb1 Ta1 W1,BCC,13.7,,996,250
Mo1 Nb1 Ta1 Ti1 V1,BCC,9.4,,1400,171
Mo1 Nb1 Ta1 Ti1 V1 W1,BCC,11,,973,209
Mo1 Nb1 Ta1 Ti1 V1 W1,BCC,11,,791.3,209
Mo1 Nb1 Ta1 Ti1 V1 W1,BCC,11,,752.8,209
Mo1 Nb1 Ta1 Ti1 V1 W1,BCC,11,,659,209
Mo1 Nb1 Ta1 Ti1 V1 W1,BCC,11,,1515,209
Mo1 Nb1 Ta1 Ti1 W1,BCC,11.8,,689,222
Mo1 Nb1 Ta1 Ti1 W1,BCC,11.8,,674,222
Mo1 Nb1 Ta1 Ti1 W1,BCC,11.8,,620,222
Mo1 Nb1 Ta1 Ti1 W1,BCC,11.8,,586,222
Mo1 Nb1 Ta1 Ti1 W1,BCC,11.8,,1343,222
Mo1 Nb1 Ta1 Ti1 Zr1,BCC+BCC,9.1,,1390,
Mo1 Nb1 Ta1 Ti1 Zr1,BCC+BCC,9.1,,1100,
Mo1 Nb1 Ta1 Ti1 Zr1,BCC+BCC,9.1,,1375,
Mo1 Nb1 Ta1 V1 W1,BCC,12.4,,2612,229
Nb1 Ta1 Ti1 V1,BCC,9.2,,965,134
Nb1 Ta1 Ti1 V1 W1,BCC,11.1,,1420,187
Nb1 Ta1 V1 W1,BCC,12.9,,1530,206
Al0.25 Cr0.5 Nb0.5 Ti1 V0.25,BCC+Laves,5.8,,930,
Al0.25 Cr0.5 Nb0.5 Ti1 V0.25,BCC+Laves,5.8,,445,
Al0.25 Cr0.5 Nb0.5 Ti1 V0.25,BCC+Laves,5.8,,90,
Al0.25 Cr0.5 Nb0.5 Ti1 V0.25,BCC+Laves,5.8,,1340,
Al0.25 Cr0.5 Nb0.5 Ti1 V0.25,BCC,5.8,,1240,134
Al1 Cr0.5 Nb1 Ti1 V1,BCC,5.6,,1005,119
Al1 Cr0.5 Nb1 Ti1 V1,BCC,5.6,,640,119
Al1 Cr0.5 Nb1 Ti1 V1,BCC,5.6,,40,119
Al1 Cr0.5 Nb1 Ti1 V1,BCC,5.6,,1300,119
Al0.667 Cr1 Nb0.667 Ti0.667 V0.667,BCC+Laves,5.9,,1370,
Al0.667 Cr1 Nb0.667 Ti0.667 V0.667,BCC+Laves,5.9,,970,
Al0.667 Cr1 Nb0.667 Ti0.667 V0.667,BCC+Laves,5.9,,75,
Al0.667 Cr1 Nb0.667 Ti0.667 V0.667,BCC+Laves,5.9,,1700,
Al1 Cr1 Nb1 Ti1 V1,BCC+Laves,5.8,,1015,
Al1 Cr1 Nb1 Ti1 V1,BCC+Laves,5.8,,860,
Al1 Cr1 Nb1 Ti1 V1,BCC+Laves,5.8,,65,
Al1 Cr1 Nb1 Ti1 V1,BCC+Laves,5.8,,1550,
Al1 Nb1 Ti1 V1,BCC,5.5,,780,104
Al1 Nb1 Ti1 V1,BCC,5.5,,560,104
Al1 Nb1 Ti1 V1,BCC,5.5,,110,104
Al1 Nb1 Ti1 V1,BCC,5.5,,1000,104
Al0.3 Co1 Cr1 Fe1 Ni1,FCC+B2+Sec.,7.6,,900,
Cr0.5 Fe1 Mn0.625 Ni0.375,FCC+BCC,7.8,,219,
Al0.05 Cr0.5 Fe1 Mn0.625 Ni0.375,FCC+BCC,7.6,,354,
Al0.15 Cr0.5 Fe1 Mn0.625 Ni0.375,FCC+BCC,7.4,,550,
Al0.25 Cr0.5 Fe1 Mn0.625 Ni0.375,B2+BCC,7.2,,994,
Al0.35 Cr0.5 Fe1 Mn0.625 Ni0.375,B2+BCC,6.9,,942,
Cr0.5 Fe1 Mn0.625 Ni0.375,FCC+BCC,7.8,,132,
Al0.05 Cr0.5 Fe1 Mn0.625 Ni0.375,FCC+BCC,7.6,,260,
Al0.15 Cr0.5 Fe1 Mn0.625 Ni0.375,FCC+BCC,7.4,,469,
Al0.25 Cr0.5 Fe1 Mn0.625 Ni0.375,B2+BCC,7.2,,943,
Al0.35 Cr0.5 Fe1 Mn0.625 Ni0.375,B2+BCC,6.9,,833,
Cr0.5 Fe1 Mn0.625 Ni0.375,FCC+BCC,7.8,,115,
Al0.05 Cr0.5 Fe1 Mn0.625 Ni0.375,FCC+BCC,7.6,,155,
Al0.15 Cr0.5 Fe1 Mn0.625 Ni0.375,FCC+BCC,7.4,,272,
Al0.25 Cr0.5 Fe1 Mn0.625 Ni0.375,B2+BCC,7.2,,359,
Al0.35 Cr0.5 Fe1 Mn0.625 Ni0.375,B2+BCC,6.9,,326,
Co1 Cr1 Fe1 Mn1 Ni1,FCC,8,,370,220
Co0.2 Cr0.2 Fe1 Mn0.6,FCC+HCP,7.8,,250,
Co0.2 Cr0.2 Fe1 Mn0.6,FCC+HCP,7.8,,330,
Co0.2 Cr0.2 Fe1 Mn0.6,FCC+HCP,7.8,,280,
Co0.2 Cr0.2 Fe1 Mn0.6,FCC+HCP,7.8,,350,
Co0.2 Cr0.2 Fe1 Mn0.6,FCC+HCP,7.8,,298,
Co0.2 Cr0.2 Fe1 Mn0.6,FCC+HCP,7.8,,400,
Al0.304 Co1 Cr1 Fe1 Ni1,FCC+B2,7.6,,860,
Al0.304 Co1 Cr1 Fe1 Ni1,FCC+B2,7.6,,690,
Al0.304 Co1 Cr1 Fe1 Ni1,FCC+B2,7.6,,550,
Al0.304 Co1 Cr1 Fe1 Ni1,FCC,7.6,,260,210
Al0.304 Co1 Cr1 Fe1 Ni1,FCC+BCC,7.6,,,
Al0.304 Co1 Cr1 Fe1 Ni1,FCC,7.6,,,210
Al0.304 Co1 Cr1 Fe1 Ni1,FCC+L12,7.6,,,
Al0.304 Co1 Cr1 Fe1 Ni1,FCC+L12,7.6,,,
Al0.304 Co1 Cr1 Fe1 Ni1,FCC,7.6,,159,210
Al0.304 Co1 Cr1 Fe1 Ni1,FCC+B2,7.6,,215,
Al0.304 Co1 Cr1 Fe1 Ni1,FCC+L12,7.6,,285,
Al0.304 Co1 Cr1 Fe1 Ni1,FCC,7.6,,263,210
Al0.304 Co1 Cr1 Fe1 Ni1,FCC+L12+B2,7.6,,490,
Al0.304 Co1 Cr1 Fe1 Ni1,FCC+BCC,7.6,,,
Al0.304 Co1 Cr1 Fe1 Ni1,FCC+L12,7.6,,175,
Al0.304 Co1 Cr1 Fe1 Ni1,FCC+L12,7.6,,305,
Al0.304 Co1 Cr1 Fe1 Ni1,FCC+B2,7.6,,280,
Al0.304 Co1 Cr1 Fe1 Ni1,FCC,7.6,,,210
Al0.304 Co1 Cr1 Fe1 Ni1,FCC,7.6,,,210
Al0.304 Co1 Cr1 Fe1 Ni1,FCC+B2,7.6,,,
Al1 Co1 Cr1 Fe1 Ni1,BCC+B2,6.7,,395,
Al1 Co1 Cr1 Fe1 Ni1,BCC+B2,6.7,,1380,
Al1 Co1 Cr1 Fe1 Ni1,BCC+B2+FCC+Sec.,6.7,,1430,
Al1 Co1 Cr1 Fe1 Ni1,BCC+B2+FCC,6.7,,1690,
Al1 Co1 Cr1 Fe1 Ni1,BCC+B2+FCC,6.7,,1220,
Al1 Co1 Cr1 Fe1 Ni1,BCC+B2+FCC,6.7,,1450,
Al1 Co1 Cr1 Fe1 Ni1,FCC+BCC,6.7,,900,
Al0.515 Cr0.515 Fe1 Ni1,FCC+BCC+B2,6.9,,796,
Al0.511 Co0.511 Cr0.511 Fe0.511 Ni1,L12+B2,7,,545,
Al0.465 Co0.465 Cr0.465 Fe0.465 Ni1,L12+B2,7.1,,545,
Al0.451 Co0.451 Cr0.451 Fe0.451 Ni1,L12+B2,7.1,,545,
Al0.511 Co0.511 Cr0.511 Fe0.511 Ni1,,7,,580,
Al0.465 Co0.465 Cr0.465 Fe0.465 Ni1,,7.1,,595,
Al0.451 Co0.451 Cr0.451 Fe0.451 Ni1,,7.1,,570,
Al0.511 Co0.511 Cr0.511 Fe0.511 Ni1,,7,,700,
Al0.465 Co0.465 Cr0.465 Fe0.465 Ni1,,7.1,,700,
Al0.451 Co0.451 Cr0.451 Fe0.451 Ni1,,7.1,,700,
Al0.343 Co0.514 Cr0.514 Fe1 Ni0.514,BCC+B2,7.2,,866,
Al0.343 Co0.514 Cr0.514 Fe1 Ni0.514,,7.2,,400,
Al0.343 Co0.514 Cr0.514 Fe1 Ni0.514,,7.2,,220,
Al0.343 Co0.514 Cr0.514 Fe1 Ni0.514,,7.2,,1166,
Co1 Cr0.429 Fe0.571 Mo0.286 Ni0.571,FCC,8.6,,350,234
Co1 Cr0.429 Fe0.571 Mo0.286 Ni0.571,FCC+Sec.,8.6,,1311,
Co1 Cr0.429 Fe0.571 Mo0.286 Ni0.571,FCC+Sec.,8.6,,1212,
Co1 Cr0.429 Fe0.571 Mo0.286 Ni0.571,FCC+Sec.,8.6,,1028,
Co1 Cr0.429 Fe0.571 Mo0.286 Ni0.571,FCC+Sec.,8.6,,879,
Co1 Cr0.429 Fe0.571 Mo0.286 Ni0.571,FCC+Sec.,8.6,,799,
Co1 Cr0.429 Fe0.571 Mo0.286 Ni0.571,FCC,8.6,,350,234
Co1 Cr1 Fe1 Ni1,FCC,8.2,,155,226
Co1 Cr1 Fe1 Mo0.083 Ni1,,8.2,,198.8,
Co1 Cr1 Fe1 Mo0.208 Ni1,,8.3,,254.7,
Co1 Cr1 Fe1 Mo0.304 Ni1,FCC+Sec.,8.4,,305.3,
Co1 Cr1 Fe1 Mo0.304 Ni1,FCC+Sec.,8.4,,815.5,
Co1 Cr1 Fe1 Mo0.304 Ni1,FCC+Sec.,8.4,,646.7,
Co1 Cr1 Fe1 Mo0.304 Ni1,FCC+Sec.,8.4,,683.7,
Co1 Cr1 Fe1 Mn1 Ni1,FCC,8,,243,220
C0.02 Co1 Cr1 Fe1 Mn1 Ni1,FCC+Sec.,8,,446,
Co1 Cr1 Fe1 Mn1 Ni1,FCC,8,,249,220
C0.02 Co1 Cr1 Fe1 Mn1 Ni1,FCC+Sec.,8,,581,
Co1 Cr1 Fe1 Ni1,FCC,8.2,,190,226
Al0.167 Co1 Cr1 Fe1 Ni1 Ti0.083,FCC,7.8,,210,214
Al0.167 Co1 Cr1 Fe1 Ni1 Ti0.083,FCC+L12+Sec.,7.8,,645,
Al0.167 Co1 Cr1 Fe1 Ni1 Ti0.083,FCC+L12+Sec.,7.8,,1005,
Al0.242 Co0.515 Cr0.515 Cu0.242 Fe0.515 Ni1,,7.7,168,,
Al0.242 Co0.515 Cr0.515 Cu0.242 Fe0.515 Ni1,,7.7,328,,
Al0.242 Co0.515 Cr0.515 Cu0.242 Fe0.515 Ni1,,7.7,206,,
Al0.229 Co0.486 Cr0.4 Cu0.229 Fe0.486 Mo0.003 Ni1 Ti0.029 W0.003,,7.7,231,,
Al0.229 Co0.486 Cr0.4 Cu0.229 Fe0.486 Mo0.003 Ni1 Ti0.029 W0.003,,7.7,178,,
Al0.229 Co0.486 Cr0.4 Cu0.229 Fe0.486 Mo0.003 Ni1 Ti0.029 W0.003,,7.7,343,,
Al0.229 Co0.486 Cr0.4 Cu0.229 Fe0.486 Mo0.003 Ni1 Ti0.029 W0.003,,7.7,171,,
Al0.278 Co0.694 Cr0.222 Fe0.417 Ni1 Ti0.167,,7.4,343,,
Al0.278 Co0.694 Cr0.222 Fe0.417 Ni1 Ti0.167,,7.4,341,,
Al0.278 Co0.694 Cr0.222 Fe0.417 Ni1 Ti0.167,FCC+L12+Sec.,7.4,345,568,
Al0.278 Co0.694 Cr0.222 Fe0.417 Ni1 Ti0.167,FCC+L12+Sec.,7.4,345,596,
Al0.278 Co0.694 Cr0.222 Fe0.417 Ni1 Ti0.167,FCC+L12+Sec.,7.4,345,487,
Al0.278 Co0.694 Cr0.222 Fe0.417 Ni1 Ti0.167,FCC+L12+Sec.,7.4,345,486,
Al0.885 Cr1 Fe1 Ni1,BCC+B2,6.4,,770,
Al1 Cr1 Fe1 Ni1,BCC+B2,6.3,,843.2,
Al1 Cr0.889 Fe0.889 Ni0.889,BCC+B2,6.1,,1044,
Al1 Cr0.828 Fe0.828 Ni0.828,BCC+B2,6,,906.8,
Al1 Cr0.767 Fe0.767 Ni0.767,BCC+B2,5.9,,1122.8,
Al0.5 Cr0.5 Fe1 Ni1,BCC+B2,6.9,,,
Al1 Co1 Cr1 Fe1 Ni1,BCC+B2,6.7,,,
Al0.545 Cr0.545 Fe0.515 Ni1 Ti0.273,BCC+B2+L12,6.4,,,
Al0.545 Cr0.545 Fe0.515 Ni1 Ti0.273,BCC+B2+L12,6.4,,,
Cr1 Fe1 Ni1 V0.5 W1,FCC+BCC+Sec.,10.9,,,
Al0.515 Cr0.515 Cu0.515 Fe0.515 Ni1,FCC+BCC+B2,7.1,,,
Co1 Cr1 Fe1 Mn1 Ni1,FCC,8,,230,220
Co1 Cr1 Fe1 Mn1 Ni1 V0.263,FCC+Sec.,7.9,,200,
Co1 Cr1 Fe1 Mn1 Ni1 V0.5,FCC+Sec.,7.8,,620,
Co1 Cr1 Fe1 Mn1 Ni1 V0.765,FCC+Sec.,7.7,,780,
Co1 Cr1 Fe1 Mn1 Ni1 V1,FCC+Sec.,7.7,,1700,
Al0.304 Co1 Cr1 Fe1 Ni1,FCC,7.6,,,210
Co1 Cr1 Fe1 Ni1,FCC,8.2,,,226
Al0.511 Co0.511 Cr0.511 Fe0.511 Ni1,FCC+B2,7,,545,
Al0.465 Co0.465 Cr0.465 Fe0.465 Ni1,FCC+B2,7.1,,545,
Al0.451 Co0.451 Cr0.451 Fe0.451 Ni1,FCC+B2,7.1,,545,
Al0.108 Co0.514 Cr0.514 Cu0.108 Fe0.514 Ni1,FCC,8,,719,209
Al0.108 Co0.514 Cr0.514 Cu0.108 Fe0.514 Ni1,FCC+L12,8,,460,
Al0.242 Co0.515 Cr0.515 Cu0.242 Fe0.515 Ni1,Other,7.7,,357,
Al0.242 Co0.515 Cr0.515 Cu0.242 Fe0.515 Ni1,Other,7.7,,365,
Al0.242 Co0.515 Cr0.515 Cu0.242 Fe0.515 Ni1,FCC+L12,7.7,,215,
Al0.5 Co1 Cr1 Cu1 Fe1 Ni1,Other,7.6,,1284,
Al0.5 Co1 Cr1 Cu1 Fe1 Ni1,FCC,7.6,,1290,189
Al0.5 Co1 Cr1 Cu1 Fe1 Ni1,Other,7.6,,650,
Al1 Co1 Cr1 Cu1 Fe1 Ni1,BCC+Sec.,7.1,,790,
Al1 Co1 Cr1 Cu1 Fe1 Ni1,BCC+Sec.,7.1,,1040,
Al1 Co1 Cr1 Fe1 Ni1,BCC+B2,6.7,,395,
Al1 Co1 Cr1 Fe1 Ni1,BCC+B2+FCC+Sec.,6.7,,295,
Al1 Co1 Cr1 Cu1 Fe1 Ni1,BCC+Sec.,7.1,,350,
Al1 Co1 Cr1 Cu1 Fe1 Ni1,BCC+Sec.,7.1,,63,
Al0.5 Co1 Cr1 Cu1 Fe1 Ni1,FCC,7.6,,180,189
Al0.5 Co1 Cr1 Cu1 Fe1 Ni1,Other,7.6,,160,
Co1 Cr1 Fe1 Ni1 Ti0.2,FCC,7.9,,700,218
Co1 Cr1 Fe1 Ni1 Ti0.2,FCC,7.9,,860,218
Al0.1 Co1 Cr1 Fe1 Ni1,FCC,8,,1198,220
Al0.1 Co1 Cr1 Fe1 Ni1,FCC,8,,1403,220
Al0.1 Co1 Cr1 Fe1 Ni1,FCC,8,,711,220
Al0.1 Co1 Cr1 Fe1 Ni1,FCC,8,,356,220
Co1 Cr1 Fe1 Mn1 Ni1,FCC,8,,1120,220
Co1 Cr1 Fe1 Mn1 Ni1,FCC,8,,1692,220
Al0.5 Cr0.5 Fe0.5 Ni1,FCC+BCC+B2,6.7,,774,
Al0.429 Cr0.476 Fe0.476 Ni1,FCC+BCC+B2,6.9,,610,
Al0.364 Cr0.455 Fe0.455 Ni1,FCC+BCC+B2,7,,479,
Al0.304 Cr0.435 Fe0.435 Ni1,FCC+BCC+B2,7.2,,461,
Al0.25 Cr0.417 Fe0.417 Ni1,FCC,7.3,,441,196
Co1 Cr1 Ni1,FCC,8.3,468,1100,231
Co1 Cr1 Ni1,FCC,8.3,326,597,231
Co1 Cr1 Ni1,FCC,8.3,223,346,231
Al0.476 Co0.476 Cr0.476 Fe0.476 Ni1,FCC+B2,7.1,,1263,
Al0.476 Co0.476 Cr0.476 Fe0.476 Ni1,FCC+B2,7.1,,1154,
Al0.476 Co0.476 Cr0.476 Fe0.476 Ni1,FCC+B2,7.1,,1490,
Co1 Cr1 Fe1 Mn1 Ni1,FCC,8,130.2,210,220
Co1 Cr1 Fe1 Mn1 Ni1,FCC,8,394.1,1150,220
Co1 Cr1 Fe1 Mn1 Ni1,FCC,8,430.7,1300,220
Nb1 Ta1 Ti1 V1,BCC,9.2,427.9,1108,134
Nb1 Ta1 Ti1 V1,BCC,9.2,444.3,1308,134
Nb1 Ta1 Ti1 V1,BCC,9.2,510.9,1373,134
Co1 Cr1 Fe1 Mn1 Ni1,FCC,8,,300,220
Co1 Cr1 Fe1 Mn1 Ni1,FCC,8,,800,220
Co1 Cr1 Fe1 Mn1 Ni1,FCC+BCC,8,415,1314,
Al0.1 Co1 Cr1 Fe1 Mn1 Ni1,FCC+BCC,7.9,432,1631,
Al0.3 Co1 Cr1 Fe1 Mn1 Ni1,FCC+BCC,7.6,511,1836,
Al0.5 Co1 Cr1 Fe1 Mn1 Ni1,FCC+BCC,7.4,553,1932,
Al0.7 Co1 Cr1 Fe1 Mn1 Ni1,FCC+BCC,7.1,622,2230,
Al1 Co1 Cr1 Fe1 Mn1 Ni1,FCC+BCC,6.8,684,,
Co1 Cr1 Fe1 Ni1,FCC,8.2,,446,226
Co1 Cr1 Fe1 Ni1,FCC,8.2,,488,226
Co1 Cr1 Fe1 Ni1,FCC,8.2,,590,226
Co1 Cr1 Fe1 Ni1,FCC,8.2,,,226
Co1 Cr1 Fe1 Ni1,FCC,8.2,,,226
Co1 Cr1 Fe1 Ni1,FCC,8.2,,680,226
Co1 Cr1 Fe1 Ni1,FCC,8.2,94.7,,226
Al0.3 Co1 Cr1 Fe1 Ni1,FCC,7.6,117,,210
Al0.6 Co1 Cr1 Fe1 Ni1,FCC+BCC+B2,7.2,228,,
Al0.9 Co1 Cr1 Fe1 Ni1,FCC+BCC+B2,6.8,511,,
Al0.9 Co1 Cr1 Fe1 Ni1 Ti0.5,BCC+B2+Sec.,6.5,623,,
Co1 Cr1 Fe1 Mn1 Ni1,FCC,8,,216,220
Co1 Cr1 Fe1 Mn1 Mo0.042 Ni1,FCC,8.1,,225,221
Co1 Cr1 Fe1 Mn1 Mo0.087 Ni1,FCC+Sec.,8.1,,330,
Co1 Cr1 Fe1 Mn1 Mo0.136 Ni1,FCC+Sec.,8.1,,560,
Co1 Cr1 Fe1 Mn1 Mo0.19 Ni1,FCC+Sec.,8.1,,765,
Al0.3 Co1 Cr1 Fe1 Ni1,FCC+L12,7.6,,143,
Al0.3 Co1 Cr1 Fe1 Ni1,FCC+L12,7.6,,471,
Al0.3 Co1 Cr1 Fe1 Ni1,FCC+B2+Sec.,7.6,,841,
Al0.3 Co1 Cr1 Fe1 Ni1,FCC+BCC+B2+Sec.,7.6,,161,
Al0.3 Co1 Cr1 Fe1 Ni1,FCC+BCC+B2+Sec.,7.6,,187,
Al1 Co1 Cr1 Ni1,BCC+B2,6.4,1183,1750,
Co1 Cr1 Fe1 Mn1 Ni1,FCC,8,,378.7,220
C0.5 Co1 Cr1 Fe1 Mn1 Ni1,FCC,7.6,,520.9,
C1 Co1 Cr1 Fe1 Mn1 Ni1,FCC,7.3,,643.8,
Co1 Cr0.588 Fe0.176 Mo0.176 Ni1,FCC,8.6,,,231
Co1 Cr0.588 Fe0.176 Mo0.176 Ni1,FCC,8.6,,,231
Co1 Cr0.588 Fe0.176 Mo0.176 Ni1,FCC,8.6,,1100,231
Co1 Cr0.588 Fe0.176 Mo0.176 Ni1,FCC,8.6,,950,231
Co1 Cr0.588 Fe0.176 Mo0.176 Ni1,FCC,8.6,,649,231
Co1 Cr0.588 Fe0.176 Mo0.176 Ni1,FCC,8.6,,439,231
Co1 Cr0.588 Fe0.176 Mo0.176 Ni1,FCC,8.6,,309,231
Co1 Cr1 Fe1 Mn1 Ni1,FCC,8,,386.2,220
Cr1 Cu1 Fe1 Mn1 Ni1,Other,8.1,,628,
Cr1 Cu1 Fe1 Mn1 Ni1,Other,8.1,,545,
Cr1 Cu1 Fe1 Mn1 Ni1,Other,8.1,,534,
Cr1 Cu1 Fe1 Mn1 Ni1,Other,8.1,,525,
Cr1 Cu1 Fe1 Mn1 Ni1,Other,8.1,,517,
Cr1 Cu1 Fe1 Mn1 Ni1,Other,8.1,,502,
Cr1 Mo1 Nb1 Ta1 V1 W1,BCC+Laves+Sec.,11.7,1072,,
Cr1 Mo1 Nb1 Ta1 V1 W1,BCC+Laves+Sec.,11.7,1010,3416,
Cr1 Mo1 Nb1 Ta1 V1 W1,BCC+Laves+Sec.,11.7,991.3,3410,
Cr1 Mo1 Nb1 Ta1 V1 W1,BCC+Laves+Sec.,11.7,988.3,3338,
Cr1 Mo1 Nb1 Ta1 V1 W1,,11.7,704.6,,
Co1 Cr1 Cu1 Fe1 Ni1,FCC+B2,8.3,160,,
Al0.5 Co1 Cr1 Cu1 Fe1 Ni1,FCC,7.6,160,,189
Al1 Co1 Cr1 Cu1 Fe1 Ni1,FCC+BCC,7.1,458,,
Al1 Co0.667 Cr0.667 Cu0.667 Fe0.667 Ni0.667,FCC+BCC,6.6,498,,
Al1 Co0.5 Cr0.5 Cu0.5 Fe0.5 Ni0.5,FCC+BCC,6.3,560,,
Co1 Ni1 V1,,7.8,,991,
Co1 Ni1 V1,,7.8,,767,
Co1 Ni1 V1,,7.8,,602,
Co1 Ni1 V1,,7.8,,517,
Co1 Ni1 V1,,7.8,,461,
Al0.3 Co1 Cr1 Fe1 Ni1,FCC+B2+Sec.,7.6,,840,
Al0.3 Co1 Cr1 Fe1 Ni1,FCC,7.6,,159,210
Al0.544 C0.001 Co0.69 Fe1 Ni0.69,B2+L12,7,,1202,
Hf1 Nb1 Ta1 Ti1 Zr1,BCC,9.9,,,107
Co0.5 Cr0.5 Fe1 Ni1,FCC,8.2,,214,219
Co0.875 Cr0.625 Fe1 Ni1,FCC,8.3,,241,220
Co1 Cr0.556 Fe0.667 Ni0.667,FCC,8.3,,299,222
Co1 Cr0.455 Fe0.364 Ni0.364,FCC+HCP,8.3,,392,
Co1 Cr0.385 Fe0.154 Ni0.154,FCC+HCP,8.4,,482,
Hf1 Nb1 Ti1 Zr1,BCC,8.4,,,89
Co1 Cr1 Fe1 Mn1 Ni1,,8,,,
Co1 Cr1 Fe1 Mn1 Ni1,,8,,,
Co1 Cr1 Fe1 Ni1,,8.2,,,
Co1 Fe1 Ni1,,8.5,,,
Co1 Cr1 Ni1,,8.3,,,
Co1 Cr1 Ni1,,8.3,,,
Co1 Cr1 Ni1,,8.3,,,
Al1 Co0.5 Cr1 Fe0.147 Ni0.294,,5.7,699,,
Al1 Co0.298 Cr0.319 Cu0.106 Fe0.277 Ni0.128,,5.1,728,,
Al1 Co0.289 Cr0.158 Cu0.237 Fe0.816 Ni0.132,,5.6,604,,
Al1 Co0.278 Cr0.861 Cu0.167 Fe0.25 Ni0.222,,5.6,790,,
Al1 Co0.395 Cr0.349 Fe0.326 Ni0.256,,5.3,806,,
Al1 Co0.255 Cr0.255 Cu0.106 Fe0.277 Ni0.234,,5.1,811,,
Al1 Co0.442 Cr0.442 Fe0.256 Ni0.186,,5.3,855,,
Al1 Co0.256 Cr0.795 Cu0.128 Fe0.205 Ni0.179,,5.4,802,,
Al1 Co0.277 Cr0.277 Cu0.106 Fe0.255 Ni0.213,,5.1,799,,
Al1 Co0.465 Cr0.512 Fe0.186 Ni0.163,,5.3,857,,
Al1 Co0.298 Cr0.404 Cu0.106 Fe0.213 Ni0.106,,5.1,855,,
Al1 Co0.465 Cr0.442 Fe0.209 Ni0.209,,5.3,816,,
Al1 Co0.304 Cr0.5 Cu0.109 Fe0.152 Ni0.109,,5.1,811,,
Al1 Co0.318 Cr0.5 Cu0.114 Fe0.205 Ni0.136,,5.2,790,,
Al1 Co0.442 Cr0.558 Fe0.186 Ni0.14,,5.2,855,,
Al1 Co0.419 Cr0.558 Fe0.233 Ni0.116,,5.2,856,,
Al1 Co0.298 Cr0.426 Cu0.106 Fe0.191 Ni0.106,,5.1,859,,
Al1 Co0.558 Cr0.512 Fe0.116 Ni0.14,,5.3,875,,
Al1 Co0.581 Cr0.512 Fe0.116 Ni0.116,,5.3,865,,
Al1 Co0.558 Cr0.535 Fe0.116 Ni0.116,,5.3,868,,
Al1 Co0.535 Cr0.488 Fe0.186 Ni0.116,,5.3,863,,
Al1 Co0.255 Cr0.426 Cu0.106 Fe0.234 Ni0.106,,5,843,,
Al1 Co0.349 Cr0.395 Cu0.116 Fe0.326 Ni0.14,,5.3,794,,
Al1 Co0.238 Cr0.714 Cu0.119 Fe0.167 Ni0.143,,5.2,783,,
Al1 Co0.234 Cr0.468 Cu0.106 Fe0.213 Ni0.106,,5,797,,
Al1 Co0.277 Cr0.426 Cu0.106 Fe0.213 Ni0.106,,5,805,,
Al0.853 Co0.647 Cr1 Fe0.147 Ni0.294,,6,699,,
Al1 Co0.149 Cr0.34 Cu0.191 Fe0.34 Ni0.106,,5.1,749,,
Al1 Co0.326 Cr0.488 Cu0.116 Fe0.279 Ni0.116,,5.3,828,,
Al1 Co0.383 Cr0.319 Cu0.106 Fe0.213 Ni0.106,,5.1,849,,
Al1 Co0.426 Cr0.383 Cu0.106 Fe0.106 Ni0.106,BCC+B2,5.1,883,,
Al1 Co0.419 Cr0.465 Fe0.279 Ni0.163,,5.3,864,,
Al1 Co0.362 Cr0.34 Cu0.106 Fe0.213 Ni0.106,,5.1,841,,
Al1 Co0.558 Cr0.535 Fe0.116 Ni0.116,,5.3,868,,
Al1 Co0.581 Cr0.512 Fe0.116 Ni0.116,,5.3,865,,
Al1 Co0.457 Cr0.391 Cu0.109 Fe0.109 Ni0.109,,5.2,840,,
Al1 Co0.512 Cr0.512 Fe0.186 Ni0.116,,5.3,882,,
Al1 Co0.512 Cr0.535 Fe0.163 Ni0.116,BCC+B2,5.3,883,,
Al1 Co0.465 Cr0.488 Fe0.209 Ni0.163,,5.3,828,,
Al1 Co0.512 Cr0.581 Fe0.116 Ni0.116,,5.2,848,,
Al1 Co0.404 Cr0.404 Cu0.106 Fe0.106 Ni0.106,,5.1,878,,
Al1 Co0.674 Cr0.419 Fe0.116 Ni0.116,,5.3,782,,
Co0.986 Cr0.952 Fe0.933 Mn0.914 Ni1,BCC,8,,1290,220
Co0.986 Cr0.952 Fe0.933 Mn0.914 Ni1,FCC+BCC+Sec.,8,,1135,
Co0.986 Cr0.952 Fe0.933 Mn0.914 Ni1,FCC+BCC+Sec.,8,,585,
Co0.986 Cr0.952 Fe0.933 Mn0.914 Ni1,FCC+Sec.,8,,425,
Co0.986 Cr0.952 Fe0.933 Mn0.914 Ni1,FCC,8,,270,220
Co0.986 Cr0.952 Fe0.933 Mn0.914 Ni1,,8,,1120,
Al0.4 Hf0.6 Nb1 Ta1 Ti1 Zr1,BCC,9.1,,1841,107
Al1 Cr1 Mo1 Ti1,BCC,6,,1100,189
Al1 Mo1 Nb1 Ti1,BCC,6.5,,1100,151
Hf1 Mo0.5 Nb1 Ti1 V0.5,BCC,9,,1260,126
Hf1 Mo1 Nb1 Ta1 Ti1 Zr1,BCC,9.9,,1512,137
